Repository: oleg-zharkikh/doc-chat

# doc-chat
RAG-система для работы со своей коллекцией текстовых документов локально с применением локальной LLM.


Текущий статус: в разработке.

## Запуск elasticsearch

Для linux:
```
docker run -d --name elasticsearch -p 9200:9200 -p 9300:9300 \
  -e "discovery.type=single-node" \
  -e "xpack.security.enabled=false" \
  docker.elastic.co/elasticsearch/elasticsearch:8.11.0

```


Остановка контейтера:

```
docker stop elasticsearch
```

Удаление контейтера:
```
docker rm elasticsearch
```

File: html_docs/ЦВЕТНЫЕ МЕТАЛЛЫ.html (part 1 of 4)
Глава 1. ЦВЕТНЫЕ МЕТАЛЛЫ И СПЛАВЫ НА ИХ ОСНОВЕ
1.1. Медь и ее сплавы
Медь – металл розовато-красного цвета с плотностью 8,95 г/см3 и темпе-
ратурой плавления 1083 ºС. Медь кристаллизуется в ГЦК решетке и не имеет
полиморфных превращений. На воздухе при наличии влаги и углекислого газа
медь медленно окисляется, покрываясь пленкой так называемой патины зеле-
ного цвета, которая является щелочным карбонатом меди (СuОН)2СO3. Эта
пленка в определенной мере защищает медь от дальнейшей коррозии.
Чистая медь обладает высокой электропроводностью (второе место после
серебра), пластичностью, коррозионной стойкостью в пресной и морской воде, а
также в ряде химических сред. Механические свойства меди в литом состоянии:
σв = 160 МПа, δ = 25 %; в горяче деформированном: σв = 250 МПа, δ = 50 %.
Около половины производимой меди используется в электро- и радио-
технике. Электрическая проводимость меди зависит от содержания приме-
сей. При содержании даже небольшого количества примесей электрическая
проводимость резко падает. Для проводов применяют электролитическую
медь марок МЗ, содержащую 99,5 % Сu, М2 – 99,7 %, M1 – 99,9 % Сu, М0 –
99,95 %, М00 – 99,99 % Сu (ГОСТ 859–2001).
Вредными примесями, снижающими механические и технологические
свойства в меди являются висмут, свинец и сера. Эти примеси в меди почти
не растворимы, дают легкоплавкие эвтектики и вызывают красноломкость.
Опасными являются газообразные примеси – кислород, водород. Так, медь,
содержащая кислород (в виде Cu2O), при нагреве в среде водорода поглощает
его и при дальнейшей диффузии в глубь металла протекает реакция Cu2O +
+ H2 = 2Cu + H2O. Пары воды создают высокое давление внутри несплошно-
стей металла, при этом возможны разрывы и трещины. Это явление получило
название «водородная болезнь» меди.
Медь хорошо деформируется, сваривается и паяется. Ее недостатком яв-
ляется сравнительно плохая обрабатываемость резанием. Соединение дета-
лей из меди и ее сплавов часто выполняют посредством твердой и мягкой
пайки. Твердые припои изготавливают на основе меди и цинка с добавкой
серебра; температура их плавления составляет 600…1000 ºС. Мягкие припои
изготавливают из сплавов олова со свинцом; температура их плавления
200…300 ºС.
4Сплавы меди устойчивы к коррозии, обладают хорошими антифрикци-
онными, технологическими и механическими свойствами и широко исполь-
зуются в качестве конструкционных материалов. По технологическим харак-
теристикам различают деформируемые и литейные медные сплавы, по хими-
ческому составу их делят на латуни и бронзы. Латуни – сплавы меди с цин-
ком, а бронзы – сплавы меди с другими элементами.
Медные сплавы обозначают начальной буквой сплава Л – латунь или Бр –
бронза, после чего следуют первые буквы основных элементов, образующих
сплав: О – олово, Ц – цинк, Мц – марганец, А – алюминий, Ж – железо, Ф –
фосфор, Б – бериллий, X – хром, Н – никель и т. д., а после них цифры, ука-
зывающие содержание легирующих элементов в процентах. В деформируе-
мых латунях не указывается содержание цинка, а в деформируемых бронзах –
содержание меди: их концентрации определяются по разности. Например,
ЛЖМц-59-1-1 – латунь, содержащая (%): 59 Сu, 1 Fe, 1 Мn и остальное –
цинк; или БрОФ6,5-0,15 – бронза: 6,5 Sn, 0,15 Р, остальное – медь.
Порядок цифр в обозначениях марок деформируемых и литейных спла-
вов различен. В марках деформируемых латуней и бронз цифры, отделенные
друг от друга дефисом, ставятся в конце обозначения и расположены в той
же последовательности, что и буквы, например ЛА60-1-1 или БрОЦ4-3.
В литейных латунях и бронзах содержание всех компонентов сплавов в
процентах, в том числе, содержание цинка приведены сразу же после обозна-
чающих их букв. Содержание меди в литейных сплавах определяется по раз-
ности от 100 %. Например, ЛЦ16К4 – литейная латунь, содержащая 16 % Zn,
4 % Si, остальное медь; Бр05Ц5С5 – литейная бронза, содержащая 5 % Sn,
5 % Zn, 5 % Pb, остальное – медь.
Латуни. На рис. 1.1 приведена часть диаграммы плавкости Cu–Zn, со-
держащая область однофазных (α-) и двухфазных (α + β)-латуней.
Однофазная α-латунь представляет собой твердый раствор цинка в меди –
39 %-й (мол.) при комнатной температуре и 32 %-й при температуре 902 ºС. Од-
нофазная α-латунь характеризуется высокой пластичностью. При содержа-
нии более 39 % Zn в структуре проявляется хрупкая β-фаза, представляющая
собой твердый раствор с решеткой ОЦК на базе соединения CuZn.
Существуют две модификации β-фазы: выше 454…486 ºС устойчива го-
могенная пластичная β-фаза, имеющая неупорядоченное расположение ато-
мов, ниже этих температур – более твердая и хрупкая β-фаза, характеризую-
щаяся упорядоченным расположением атомов меди и цинка.
5На практике находят применение α- и α + β-латуни. Цинк очень сильно
влияет на механические свойства латуней (рис. 1.2): до определенных преде-
лов его содержания повышается прочность латуни при одновременном уве-
личении пластичности. При высоких содержаниях цинка и пластичность, и
прочность резко падают; β-латунь обладает максимальной прочностью ( σв =
= 420 МПа). Максимальная пластичность – при 30 % Zn. Переход через гра-
ницу однофазной области (39 % Zn) снижает пластичность и прочность.
α-латуни редко легируют дополнительно другими элементами. Цинк
дешевле меди, поэтому чем больше цинка в латуни, тем ниже ее стоимость.
Из однофазных α-латуней холодным деформированием изготавливают лен-
ты, гильзы патронов, трубки теплообменников, проволоку.
α + β-латуни легируют дополнительно алюминием, железом и никелем
для увеличения прочности и улучшения обрабатываемости на станках. Высо-
кими антикоррозионными свойствами обладают латуни, легированные оло-
вом и называемые морскими латунями.
Оловянистые бронзы. Диаграмма состояния системы медь–олово (рис. 1.3)
характеризуется сравнительно большим интервалом температур между ли-
ниями ликвидуса и солидуса, что обуславливает повышенную склонность
оловянистых бронз к ликвации.
Предельная растворимость олова в меди составляет 15,8 %. При содер-
жании олова 5–6 % в структуре появляется (α + β)-эвтектоид, в котором δ-фа-
за представляет собой твердое и хрупкое соединение Cu31Sn8. С появлением
6δ-фазы снижаются пластичность и вязкость сплавов. При концентрации оло-
ва 9–11 % в структуре увеличивается количество хрупкой составляющей –
Cu31Sn8, что исключает возможность пластической деформации. Такие брон-
зы применяются только в литом состоянии.
Литые оловянные бронзы с цинком и свинцом имеют высокие литей-
ные свойства: малую объемную усадку (менее 1 %) и хорошую жидкотеку-
честь. Бронзы с 9–10 % Sn являются одним из лучших антифрикционных ма-
териалов и применяются для изготовления подшипников скольжения. Для
улучшения антифрикционных свойств в состав бронз вводят свинец.
Литые оловянные бронзы имеют предел прочности σв = 170…200 МПа
при относительном удлинении 5–10 % .
Среди оловянных бронз выделяют «колокольную» бронзу. Она содер-
жит около 20 % Sn с небольшими добавками других элементов.
Коррозионная стойкость литейных бронз позволяет использовать их в
качестве арматуры в агрессивных средах.
Из безоловянных бронз наибольшее применение нашли алюминиевые,
кремниевые и бериллиевые бронзы.
Алюминиевые бронзы. Медь образует с алюминием широкую область
α-твердых растворов замещения с ГЦК решеткой, а также β-фазу на основе
Сu3А1. β-фаза претерпевает эвтектоидное превращение при 565 ºС по реак-
ции β → α + γ2.
Сплавы, содержащие до 9 % Аl, однофазные и состоят только из α-твер-
дого раствора алюминия в меди. Увеличение содержания Аl более 9 % при-
7водит к появлению в структуре эвтектоида α + γ2, в котором γ2 представляет
собой твердое и хрупкое соединение Сu32Аl19.
Алюминиевые бронзы могут подвергаться термической обработке –
улучшению. При нагреве до температуры около 900 ºС они приобретают од-
нофазное строение β-твердого раствора, который в результате закалки пере-
ходит в игольчатую структуру, подобную мартенситной. Отпуск позволяет в
широких пределах менять свойства алюминиевых бронз.
Высокие антифрикционные свойства алюминиевых бронз обеспечива-
ются гетерогенной структурой, состоящей из мягкой основы α-твердого рас-
твора и твердых дисперсных включений эвтектоида. Дополнительное леги-
рование алюминиевых бронз железом (до 5,5 %), марганцем (до 2 %) и нике-
лем (до 5,5 %) повышает их механические свойства; введение никеля, кроме
того, увеличивает жаропрочность и сопротивляемость коррозии.
Алюминиевые бронзы по коррозионной стойкости в морской воде и
тропической атмосфере превосходят оловянные бронзы и латуни и конкури-
руют с хромоникелевыми аустенитными коррозионно-стойкими сталями.
Кремнистые бронзы. Растворимость кремния в меди составляет 5,3 %
при 842 ºС. Кремнистые бронзы обычно содержат до 3 % Si. Часто их допол-
нительно легируют никелем или марганцем.
Кремнистые бронзы обладают хорошими литейными свойствами. Их
обычно используют в качестве заменителя оловянных бронз, например брон-
за БрКЦ4-4 может заменять БрОЦС5-5-5
из-за более высоких механических свойств
и коррозионной стойкости.
Бериллиевые бронзы. Медь образу-
ет с бериллием α-твердые растворы заме-
щения с ГЦК структурой (рис. 1.4). С по-
нижением температуры растворимость бе-
риллия в меди падает с 2,7 % при 886 ºС
до 0,2 % (мас.) при 300 ºС, что позволяет
достичь значительного упрочнения при
термической обработке.
При нагреве бериллиевой бронзы, со-
держащей 2,0–2,5 % Be, до 760…780 ºС об-
разуется однородный α-твердый раствор.
После закалки структура сохраняется при
комнатной температуре.
8Закаленная бериллиевая бронза БрБ2 имеет малую прочность ( σв =
= 500 МПа) при высокой пластичности (δ = 30 %). В результате старения при
300…350 ºС из пересыщенного α-твердого раствора выделяются дисперсные
частицы γ-фазы (СuВе). Дисперсионное твердение резко увеличивает проч-
ностные свойства: σв = 1200 МПа при δ = 4 %. Упрочнению при старении
способствует предварительный наклеп бронзы. После закалки, холодной пла-
стической деформации с обжатием 30 % и старения прочность возрастает до
σв = 1400 МПа при δ = 2 %.
Благодаря более высокому уровню временного сопротивления и предела
упругости бериллиевые бронзы (БрБ2) находят применение в изготовлении
пружин, мембран, пружинящих контактов. Инструменты из бериллиевой
бронзы не дают искр, поэтому их применяют в угольных шахтах и в произ-
водстве взрывчатых веществ. Бериллиевые бронзы хорошо сопротивляются
коррозии, они технологичны при сварке и обработке резанием. В связи с вы-
сокой сопротивляемостью истиранию они используются для изготовления
деталей, работающих на износ.
Широкое применение бериллиевых бронз ограничивается высокой сто-
имостью бериллия.
1.2. Алюминий и его сплавы
Алюминий относится к легким металлам (его плотность 2,7 г/см3) с тем-
пературой плавления 660 ºС, имеет ГЦК решетку с периодом а = 0,4041нм.
Обладает высокой тепло- и электропроводностью, высокой пластичностью и
малой прочностью. Полиморфных превращений не имеет. Несмотря на боль-
шое сродство к кислороду, устойчив благодаря образованию плотной защит-
ной пленки Al2O3. Прокатанный и отожженный алюминий высокой чистоты
имеет σв = 600; σ02 = 200 МПа; HB 25; ψ = 85 % и δ = 40 %.
Алюминий высокой чистоты маркируется А99 (99,999 % Al), А8, А7,
А6, А5, А0 (содержание алюминия от 99,85 до 99 %). Алюминий, применяе-
мый для лабораторных целей, содержит 99,99 % А1, для технических целей –
99,50 % А1.
Классификация технических алюминиевых сплавов:
– деформируемые, предназначенные для получения поковок, штамповок,
проката, труб;
– литейные сплавы;
9– сплавы, получаемые методом порошковой металлургии (спеченные алю-
миниевые порошки (САП) и сплавы (САС)).
Основными легирующими элементами в деформируемых алюминиевых
сплавах являются Сu, Zn, Mg, Мn. В условиях равновесия сплавы представ-
ляют собой равновесный твердый раствор с выделениями интерметаллидных
фаз типа СuА12 (θ-фаза), Al2CuMg (S-фаза), Al6CuMg4, (Т-фаза) и др.
Постоянными примесями в алюминии являются железо и кремний. Обе
примеси практически нерастворимы в алюминии. При одновременном их со-
держании появляется новая фаза тройного химического соединения Al–Fe–Si.
Это соединение выделяется по границам зерен и снижает пластичность алю-
миния. Предельное содержание примесей Fe и Si в деформируемых алюми-
ниевых сплавах должно составлять не более 0,5 %.
Схема типовой диаграммы «алю-
миний – легирующий элемент» приве-
дена на рис. 1.5. Точка K соответствует
предельной растворимости легирующе-
го элемента в алюминии при эвтектиче-
ской температуре.
Сплавы с составом левее точки K
имеют при нагреве однофазную струк-
туру α-твердого раствора, высокую пла-
стичность и низкую прочность. Они лег-
ко обрабатываются давлением и отно-
сятся к категории деформируемых. Де-
формируемые сплавы подразделяют на
два типа: I – не упрочняемые термиче-
ской обработкой и II – упрочняемые тер-
мической обработкой.
В деформируемых алюминиевых сплавах, не упрочняемых термической
обработкой, содержание легирующих элементов меньше предела насыщения
твердого раствора при комнатной температуре. В термически упрочняемых
алюминиевых сплавах содержание легирующих элементов превышает их
равновесную концентрацию.
Сплавы, по содержанию легирующего элемента находящиеся правее
точки K, имеют структуру, состоящую из α-твердого раствора и эвтектики.
Они плохо деформируются, но, благодаря наличию эвтектики, обладают хо-
рошими литейными свойствами: жидкотекучестью и высокой концентрацией
10литейной пористости. Наилучшая жидкотекучесть наблюдается у сплавов,
кристаллизующихся при постоянной температуре (эвтектические сплавы).
Состав и свойства некоторых российских алюминиевых сплавов приве-
дены в табл. 1.1.
Таблица 1.1
Химический состав и свойства алюминиевых сплавов
Марка
сплава
Состав сплава, %
Cu
Mg
Mn
Прочие
Режим
термообработки
Механические
свойства
σв, МПа δ, %
Сплавы, не упрочняемые термической обработкой
АМц0,10,21,0–1,6–Отжиг13020
АМг20,11,8–2,60,2–0,6–Отжиг19023
АМг50,15,8–6,80,5–0,80,02–0,1 Тi
0,005 BeОтжиг34020
400
44020
18
54010
7507
2205
2604
3603
Д1
Д163,8–4,8
3,8–4,9
В951,4–2,0
В962,0–2,6
АЛ2
(АК12)–
Сплавы, упрочняемые термической обработкой
0,4–0,8 0,4–0,8
–
Закалка + старение
1,2–1,8 0,3–0,9
–
Закалка + старение
~0,02 Cr
1,8–2,8 0,2–0,6
Закалка + старение
~6,0 Zn
2,3–3,0 0,3–0,8 8,0–9,0 Zn Закалка + старение
Литейные сплавы
–
–
10–13 Si
АЛ4
–
0,17–0,3 0,2–0,5 8–10,5 Si
(АК9)
АЛ19
4,5–5,3
–
0,6–1,0 0,15–0,35 Ti
(АМ5)
Литье
Литье, закалка +
+ старение
Литье, закалка +
+ старение
Деформируемые сплавы, не упрочняемые термообработкой, имеют
сравнительно низкую прочность, но более высокую пластичность и коррози-
онную стойкость. Их применяют в отожженном состоянии или упрочняют с
помощью холодной пластической деформации. К таким сплавам относятся
сплавы типа АМц (система Аl–Мn) и типа АМг (система Al–Mg).
Эти сплавы хорошо обрабатываются давлением и свариваются. Исполь-
зуются в изделиях, получаемых глубокой вытяжкой из листового материла.
Благодаря меньшей плотности и достаточной прочности чаще применяют
алюминиево-магниевые сплавы.
Деформируемые сплавы, упрочняемые термообработкой. Примером
деформируемых термоупрочняемых алюминиевых сплавов являются сплавы
алюминия с медью. Как видно из рис. 1.6, максимальная растворимость меди в
твердом алюминии составляет 5,7 % при 548 ºС. При понижении температуры
11растворимость падает до 0,2 % при 20 ºС.
Линия температурной зависимости рас-
творимости (линия АВ) показывает воз-
можность упрочнения сплава путем за-
калки и старения. В литом состоянии ми-
кроструктура сплавов состоит из α-раст-
вора и интерметаллидов СuАl2. При на-
греве под закалку до температуры, соот-
ветствующей линии abc, происходит рас-
творение избыточных интерметаллидных
фаз. Быстрое охлаждение фиксирует пе-
ресыщенный твердый раствор в сплавах,
содержащих до 5,7 % Сu.
В структуре закаленных сплавов, с содержанием меди более 5,7 %, поми-
мо пересыщенного твердого раствора, отвечающего составу в точке В, будут
содержаться не растворенные при нагреве кристаллы СuАl2. Закалку обычно
ведут в воде, со скоростью, предотвращающей распад пересыщенного твердо-
го раствора. Сразу после закалки сплавы имеют невысокую прочность и обла-
дают способностью пластической деформации. Для дальнейшего упрочнения
сплавы подвергают естественному, в течение нескольких суток, или искусст-
венному старению при температуре около 150 ºС в течение 10…24 ч. Более
эффективно естественное старение. В этом случае сплавы приобретают более
высокую пластичность и менее чувствительны к концентраторам напряжений.
Наиболее распространенными упрочняемыми деформируемыми алюми-
ниевыми сплавами являются дуралюмины (Al–Cu–Mg). Достоинством дура-
люминов является высокая удельная прочность, благодаря чему они относят-
ся к числу широко применяемых в самолетостроении материалов для изго-
товления лопастей воздушных винтов, шпангоутов, тяг управления и др.
Дуралюмины имеют пониженную коррозионную стойкость. Для повы-
шения коррозионной стойкости листы дуралюмина плакируют, т. е. покры-
вают слоем чистого алюминия и выполняют совместную прокатку листов.
Алюминий, толщина слоя которого составляет 2–5 %, сваривается с основ-
ным металлом и защищает его от коррозии. Для повышения коррозионной
стойкости деталей из дуралюминов их также подвергают анодной поляриза-
ции в 10 %-м растворе серной кислоты. Выделяющийся кислород способст-
12вует образованию на поверхности дуралюминовой детали оксидной пленки,
предохраняющей деталь от окисления.
Деформируемые алюминиевые сплавы на основе Al–Mg–Сu–Zn (типа
В95, В96) имеют наиболее высокую прочность среди всех алюминиевых
сплавов, но невысокую пластичность. При высоком содержании цинка медь
не участвует в старении, сохраняясь в пересыщенном твердом растворе и по-
вышая относительное удлинение и коррозионную стойкость. Сплавы этой
системы используют в самолетостроении для тяжело нагруженных деталей.
Литейные алюминиевые сплавы.
Литейные сплавы должны обладать вы-
сокой жидкотекучестью, малой склон-
ностью к образованию горячих трещин
и пористости. Для обеспечения высоко-
го уровня литейных свойств необходим
минимальный эффективный интервал
кристаллизации. Наиболее высокие ли-
тейные свойства имеют сплавы с эвтек-
тической структурой. Такими сплавами
являются сплавы алюминия с высоким содержанием кремния (более 5 %),
называемые силуминами. На рис. 1.7 приведена часть диаграммы состояния
Al–Si. Наиболее широкое распространение получил силумин марки АК12
(АЛ2), содержащий 10–13 % кремния. При более высоких требованиях к
прочностным свойствам применяют доэвтектические силумины с 4–10 % Si и
добавками небольших количеств Zn, Сu, Mg, Мn.
Кроме силуминов получены литейные сплавы, легированные медью и
магнием. Они имеют несколько худшие литейные свойства, но более высо-
кие механические характеристики, в том числе, при повышении температу-
ры. Эти сплавы могут подвергаться термической обработке.
Жаропрочные алюминиевые сплавы. Жаропрочные сплавы получают
легированием алюминия медью, магнием, никелем, железом, титаном. Для по-
лучения нужных свойств их подвергают закалке (перевод избыточных фаз в
твердый раствор) и затем искусственному старению (стабилизация структур-
ного состояния). Чем сложнее состав сплава и состав выделяющихся фаз, тем
медленнее происходит разупрочнение сплава при высоких температурах. По-
этому жаропрочные сплавы обычно имеют сложный химический состав и со-
держат специальные присадки железа и никеля для замедления диффузионных
13процессов, приводящих к разупрочнению. Например, сплав АК2 (К – «ков-
кий») помимо 3,5–4,5 % Cu, 0,4–0,7 % Mg содержит 1,8–2,3 % Ni, 0,5–1,0 % Fe.
Маркировка алюминиевых сплавов. Для обозначения алюминиевых
сплавов принята смешанная буквенная и буквенно-цифровая маркировка. В от-
личие от маркировки сталей и медных сплавов она несколько бессистемна.
В сплавах АМц буквы Мц обозначают марганец, сплавы системы Al–Mg обо-
значают АМг. Буква Д обозначает сплавы типа дуралюминий. Буквы АД в
начале марки означают технический алюминий, буквы АК – алюминиевый
ковочный сплав. Буква В в начале марки означает высокопрочный алюми-
ниевый сплав. Состояние полуфабрикатов из деформируемых сплавов обо-
значается буквенно-цифровой маркировкой: М – мягкий, отожженный; Т –
закаленный и естественно состаренный; Т1 – закаленный и искусственно со-
старенный; Н – нагартованный; П – полунагартованный; HI – усиленно на-
гартованный (нагартовка листов примерно на 20 %); ТН — закаленный, есте-
ственно состаренный, нагартованный; Т1Н – закаленный, нагартованный и
искусственно состаренный; Т1Н1 – закаленный, нагартованный на 15–20 % и
искусственно состаренный.
Условные обозначения видов термообработки литейных сплавов: Т1 –
старение; Т2 – отжиг; Т3 – закалка; Т4 – закалка и естественное старение; Т5 –
закалка и неполное искусственное старение; Т6 – закалка и полное искусст-
венное старение до максимальной твердости; Т7 – закалка и стабилизирую-
щий отпуск; Т8 – закалка и смягчающий отпуск. На способ литья указывают
буквы: З – в землю; О – в оболочковые формы; В – по выплавляемым моде-
лям; К – в кокиль; Д – под давлением. Буква М обозначает, что сплав при ли-
тье подвергается модифицированию.
1.3. Титан и его сплавы
Титан – металл серебристо-белого цвета. Относится к тугоплавким ме-
таллам: температура его плавленая равна 1668 ± 4 ºС в зависимости от степе-
ни его чистоты.
Титан имеет две полиморфные модификации: до 882 ºC существует α-Ti,
кристаллизующийся в ГПУ-решетке с параметрами a = 2,95 Å и c = 4,68 Å, а
выше 882 ºС – β-Ti , имеющий ОЦК-решетку, a = 3,28 Å. Плотность α-Ti со-
ставляет 4,565 г/см3, а β-Ti – 4,320 г/см3.
Вредными примесями в титане являются: азот, углерод, кислород и во-
дород. Они дают твердые растворы внедрения и хрупкие оксиды, карбиды,
14нитриды и гидриды. Эти примеси понижают пластичность и свариваемость,
повышают прочность и твердость, ухудшают сопротивление коррозии. При
введении всего лишь 0,03 % Н, 0,2 % N или 0,7 % О титан полностью теряет
способность к пластическому деформированию и хрупко разрушается.
Технически чистый титан марки ВТ1-1 содержит не более, % (мас): 0,30 Fe;
0,12 Si; 0,08 С; 0,15 О; 0,05 N; 0,012 Н. По прочности и пластичности ВТ1-1
не уступает ряду углеродистых и хромоникелевых коррозионностойких ста-
лей: σв = 450…600 МПа; σ02 = 380…500 МПа; δ > 25 %; ψ > 50 %.
Чистый титан с малым содержанием водорода (менее 0,002 %) не обла-
дает хладноломкостью при прочности σв = 1300 МПа и сохраняет высокую
пластичность даже при температуре жидкого гелия (δ = 15–20 %). По удель-
ной прочности в интервале температур 300…600 ºС сплавы титана не имеют
себе равных; при температуре ниже 300 ºС они уступают алюминиевым спла-
вам, а выше 600 ºС – сплавам на основе железа и никеля.
Титан имеет низкий модуль нормальной упругости (Е = 112 ГПа), почти
в 2 раза меньший, чем у железа и никеля, что затрудняет изготовление жест-
ких конструкций. Для повышения жесткости приходится увеличивать тол-
щину деталей и их массу. Титан пластичен и легко обрабатывается давлени-
ем при комнатной и повышенной температурах. Недостатком титана являет-
ся плохая обрабатываемость резанием.
Титан относится к числу химически активных металлов, но обладает вы-
сокой коррозионной стойкостью за счет образования на его поверхности
стойкой оксидной пленки ТiO2, прочно связанной с основным металлом, и
исключающей его непосредственный контакт с внешней средой. Толщина
оксидной пленки, образующейся на титане после пребывания на воздухе,
обычно достигает 5…6 нм. Благодаря оксидной пленке, титан и его сплавы
не корродируют в атмосфере, пресной и морской воде, устойчивы против ка-
витационной коррозии и коррозии под напряжением, а также в кислотах ор-
ганического происхождения.
Сплавы титана имеют несколько меньшую жаропрочность, чем специ-
альные стали. Рабочая температура их использования не более 500…550 ºС.
При технологических и эксплуатационных нагревах необходимо принимать
меры для защиты титана от газонасыщения. Кроме газов, вредной примесью
для титана является углерод, образующий карбиды.
Высокая способность к газопоглощению обусловила применение титана
в качестве геттерного материала для повышения вакуума в электронных лам-
15пах. Из-за высокой химической активности расплавленного титана его вы-
плавку, разливку и дуговую сварку производят в вакууме или в атмосфере
инертных газов.
Упрочнение легирующими добавками приводит к снижению пластично-
сти и увеличению прочности титана. Все его сплавы имеют высокую удель-
ную прочность ( σв γ ). Легирующие элементы влияют на температуру поли-
морфного превращения. Элементы Al, O, N повышают температуру превра-
щения и расширяют α-область – их называют α-стабилизаторами (рис. 1.8, а).
Элементы Mo, V, Cr, Mn, Fe понижают температуру полиморфного превраще-
ния и расширяют область существования β-фазы; их называют β-стабилизато-
рами (рис. 1.8, б). Кроме этого, Mr, Cr, Fe, Si образуют химические соедине-
ния, и в результате в таких сплавах протекает эвтектоидное превращение β →
→ α + TixMy (М – легирующий элемент). Эвтектоид придает сплаву хрупкость.
Промышленные сплавы титана содержат алюминий. В соответствии со
структурой различают следующие сплавы:
1. α-сплавы, имеющие структуру твердого раствора легирующих элемен-
тов в α-Ti; основной легирующий элемент – алюминий.
2. (α + β)-сплавы, состоящие из α- и β-твердых растворов; (α + β)-твердые
растворы содержат кроме алюминия 2–4 % β-стабилизаторов, таких как Cr,
Mo, Fe и др.
3. β-сплавы, имеющие структуру твердого раствора легирующих элемен-
тов в β-Ti; эти сплавы содержат большее количество β-стабилизаторов.
Некоторые β-стабилизаторы (Cr, Mn, Fe, Ni, Cu и др.) могут образовывать с
титаном интерметаллические соединения типа TiX. В этом случае при охлаж-
дении β-фаза претерпевает эвтектоидное превращение β → α + TiX (рис. 1.8, в).
Такие β-стабилизаторы являются эвтектоидообразующими. Упрочняющая тер-
мическая обработка, состоящая из закалки и старения, применима только для
16сплавов с (α + β)-структурой (рис. 1.8, б, в). Сплавы с устойчивой α-структурой
(рис. 1.8, а) нельзя упрочнить термической обработкой.
Нейтральные элементы Sn, Zr, а также Hf, Th не оказывают существен-
ного влияния на температуру полиморфного превращения и не меняют фазо-
вого состава титановых сплавов (рис. 1.8, г).
Термообработка титановых сплавов. Технический титан и α-сплавы
ТО не упрочняются, поэтому проводят только их рекристаллизационный от-
жиг. Температура отжига (α + β)-сплавов должна быть выше температур рек-
ристаллизации, но не превышать температуру превращения (α + β → β), так
как в β-области происходит сильный рост зерна. Отжиг при температурах,
соответствующих β-области, не влияет на прочность σв, но снижает пластич-
ность δ. Применяют отжиг при температуре на 20…30 ºС ниже температуры
превращения α + β → β.
Для снятия внутренних напряжений, возникающих при механической
обработке α и (α + β)-сплавов, применяют неполный отжиг при 550…600 ºС;
(α + β)-сплавы могут быть упрочнены закалкой с последующим старением.
При быстром охлаждении (α + β)-сплавов, нагретых до области β-фазы, про-
текает сдвиговое артенситное превращение. После закалки малолегирован-
ных сплавов образуется α-фаза, представляющая собой пересыщенный твер-
дый раствор легирующих элементов в α-Ti. Она имеет искаженную гексаго-
нальную решетку с характерным для мартенсита игольчатым строением.
Увеличение количества легирующих элементов дает при закалке мартенсит-
ную α-фазу с ромбической решеткой. Появление α-фазы вызывает умень-
шение твердости и прочности сплавов и увеличение пластичности. Еще боль-
шее увеличение количества легирующих элементов приводит к образованию
Таблица 1.2
Марка
сплава
ВТ1-0
ВТ5
ОТ4
ВТ6
ВТ14
ВТ22
ВТ15
Механические свойства российских титановых сплавов
δ, %
σв, МПа
Класс по структуре
Термообработка
не менее
α
390...540
20
Отжиг
α
700...950
10
Отжиг
Псевдо-α
700...900
12
Отжиг
(α + β)-сплав
1100...1150
14
Отжиг, закалка + старение
мартенситного класса
(α + β)-сплав
1150...1400
6
Отжиг, закалка + старение
мартенситного класса
(α + β)-сплав
1100...1500
9
Отжиг, закалка + старение
переходного класса
Псевдо-β-сплавы
1300...1800
4
Отжиг, закалка + старение
17в результате закалки α- и β-фазы и, наконец, при концентрации легирующей
добавки выше некоторого значения в закаленных образцах образуется мар-
тенситная β-фаза.
В процессе старения закаленных образцов происходит их упрочнение, обу-
словленное распадом α-фазы и остаточной β-фазы. Повышение прочности при
распаде α-фазы невелико. Старение проводят при температуре 450…600 ºС.
Механические свойства некоторых российских деформируемых титано-
вых сплавов приведены в табл. 1.2.
Применение титановых сплавов. В настоящее время титан широко
применяют в ракетно-космической технике, судостроении и транспортном
машиностроении, где особенно важна малая плотность в сочетании с высо-
кой прочностью и сопротивляемостью коррозии. Из сплавов титана делают
обшивку фюзеляжа и крыльев сверхскоростных самолетов, панели и шпанго-
уты ракет, диски и лопатки турбин.
Благодаря высокой коррозионной стойкости титан и его сплавы практи-
чески идеально подходят для строительства судов и морских сооружений.
Титан применяют в медицине благодаря хорошей биосовместимости с
тканями человеческого организма. Титан не отторгается костной и мышеч-
ной тканями и легко обрастает ими, превосходит все известные коррозионно-
стойкие стали и сплавы. В ортопедической хирургии титановые сплавы ис-
пользуют в качестве протезов плечевых, бедренных, коленных суставов, а
также для соединения и сращивания переломов. Их применяют для изготов-
ления сердечных клапанов и электронных стимуляторов, а также в качестве
зубопротезных имплантов.
Широкие перспективы применения титановых сплавов в различных от-
раслях позволяют утверждать, что они становятся важнейшими конструкци-
онными материалами ближайшего будущего.
1.4. Магний и его сплавы
Магний – металл светло-серого цвета. Среди промышленных металлов
он обладает наименьшей плотностью (1,74 г/см3). Магний имеет невысокую
температуру плавления (651 ºС), кристаллизуется в ГП решетке и не имеет
полиморфных превращений. В литом состоянии магнию свойственны низкие
значения прочности (σв ~ 100 МПа) и пластичности (δ ~ 7 %); в деформиро-
ванном и отожженном состоянии σв = 180 МПа и δ = 15 %.
Чистый магний характеризуется высокой химической активностью и
легко окисляется. Оксидная пленка MgO имеет значительно большую плот-
18ность (3,2 г/см3), чем чистый магний, и склонна к растрескиванию. При на-
греве оксидная пленка теряет свои защитные свойства, скорость окисления
магния быстро возрастает, а при 623 ºС магний воспламеняется на воздухе.
Из-за низких механических свойств технический магний как конструк-
ционный материал не применяется. Его используют в пиротехнике и химиче-
ской промышленности для синтеза органических препаратов, а также в ме-
таллургии в качестве раскислителя, восстановителя и модификатора.
Классификация магниевых сплавов. Свойства магния значительно
улучшаются при легировании. Сплавы магния характеризуются низкой плот-
ностью, высокой удельной прочностью, способностью хорошо поглощать
вибрации. Прочность сплавов σв при соответствующем легировании и тер-
мической обработке может достигать 350…400 МПа. Достоинством магние-
вых сплавов является их хорошая обрабатываемость резанием и сваривае-
мость. К недостаткам относятся меньшая коррозионная стойкость, чем у
алюминиевых сплавов, трудности при выплавке и литье и необходимость на-
грева при обработке давлением. Для повышения прочностных свойств маг-
ниевые сплавы подвергают закалке и старению. Из-за низкой скорости диф-
фузии закалку обычно проводят на воздухе, применяют искусственное старе-
ние при сравнительно высоких температурах.
19Основными упрочняющими легирующими элементами в магниевых
сплавах являются алюминий и цинк (рис. 1.9). Марганец слабо влияет на
прочностные свойства. Его вводят главным образом для повышения корро-
зионной стойкости и измельчения зерна. Повышение коррозионной стойко-
сти объясняется образованием защитной пленки гидратированного оксида
MgO. Наиболее вредными примесями, снижающими коррозионную стой-
кость магния, являются никель, железо и в меньшей степени медь и кремний.
Цирконий и марганец снижают отрицательное действие вредных примесей.
Растворимость легирующих элементов, как и в случае алюминиевых сплавов,
падает с уменьшением температуры, что позволяет применять к магниевым
сплавам термическую обработку, состоящую из закалки с последующим ста-
рением. Термическая обработка магниевых и алюминиевых сплавов имеет
много общего. Это объясняется близкими температурами плавления и отсут-
ствием полиморфных превращений.
Цирконий и церий уменьшают размер зерен, а также оказывают эффек-
тивное модифицирующее действие на структуру магниевых сплавов. Влия-
ние легирующих элементов на меха-
нические свойства прессованных прут-
ков магния показано на рис. 1.10.
Особенностью магниевых сплавов
является пониженная скорость диффу-
зии большинства компонентов в маг-
ниевом твердом растворе. Низкие ско-
рости диффузионных процессов спо-
собствуют развитию дендритной лик-
вации, требуют больших выдержек при
нагреве, облегчают фиксацию твердых
растворов при закалке и затрудняют
распад пересыщенных растворов при
старении.
Для снижения уровня ликвации и
повышения технологической пластич-
ности перед деформацией слитки подвергают гомогенизирующему отжигу.
Деформированные полуфабрикаты из магниевых сплавов отжигают для сня-
тия остаточных напряжений.
Для повышения прочностных свойств магниевые сплавы подвергают за-
калке и старению. Из-за низкой скорости диффузии закалку обычно проводят
20на воздухе, а искусственное старение применяют при сравнительно высоких
температурах (до 200…250 ºС) и более длительных выдержках (16…24 ч).
При использовании магниевых сплавов в качестве жаропрочных темпе-
ратура старения во избежание коагуляции упрочняющих фаз должна быть
выше рабочей температуры. Прочностные характеристики магниевых спла-
вов существенно повышаются при термомеханической обработке, состоящей
в пластической деформации закаленного сплава перед его старением.
Магниевые сплавы обладают высокой пластичностью в горячем состоянии
и хорошо деформируются при нагреве. Для деформированных сплавов диффу-
зионный отжиг обычно совмещают с нагревом для обработки давлением.
Магниевые сплавы хорошо обрабатываются резанием, легко шлифуются
и полируются. Они удовлетворительно свариваются контактной роликовой и
дуговой сваркой, которую рекомендуется проводить в защитной атмосфере.
Недостатками магниевых сплавов являются плохие литейные свойства и
склонность к газонасыщению, окислению и воспламенению при литье. Для
предотвращения дефектов при выплавке используют специальные флюсы;
для уменьшения пористости применяют небольшие добавки кальция (0,2 %),
а для снижения окисляемости – добавки бериллия (0,02–0,05 %).
Таблица 1.3
Химический состав и свойства магниевых сплавов
Марка
сплава
Состав сплава, %
AlMn
МА1
МА2
МА5–
3.0–4.0
7.8–9.21,3–2,5
0.15–0.5
0.15–0.5
МА19––
МА20––
ВДМ–1––
МЛ57,5–9,00,15–0,5
МЛ8––
МЛ10––
Режим
термообработки
Zn
Прочие
Деформируемые сплавы
–
–
Отжиг
0.2–0.8
–
Отжиг
0.2–0.8
–
Закалка + старение
0,5–1,0 Zr
5.5–7.0
0,2–1,0 Cd Закалка + старение
1,4–2,0 Nd
0,05–0,12 Zr
1,0–1,5
Отжиг
0,12–0,25 Ce
1,2–2,0
2,5–3,5 Th
Отжиг
Литейные сплавы
0,2–0,8
–
Отжиг
0,7–1,1 Zr
5,5–6,6
Закалка + старение
0,1–0,8 Cd
0,4–1,0 Zr
0,1–0,6
Закалка + старение
2,2–2,8 Nd
21
Механические
свойства
σв, МПа δ, %
200
270
3208
10
14
3805
25020
3005
1603
2555
2303Различают деформируемые и литейные магниевые сплавы. Деформи-
руемые сплавы маркируются буквами МА, литейные – буквами МЛ, далее
следует номер сплава. Состав и свойства некоторых российских магниевых
сплавов приведены в табл. 1.3.
Деформируемые магниевые сплавы. В основном деформируемые маг-
ниевые сплавы применяют виде прутков и фасонных профилей для изготовле-
ния деталей горячей штамповкой. Для улучшения их пластичности обработку
давлением проводят при температурах 350…450 ºС, так как гексагональная
решетка магния затрудняет их деформацию при комнатной температуре.
Наиболее прочными деформируемыми сплавами являются сплавы маг-
ния с алюминием (МА5) и магния с цинком, дополнительно легированные
цирконием, кадмием, РЗМ и другими элементами (МА19, МА20 и др.).
Алюминий и цинк являются эффективными упрочнителями твердого
раствора. Однако их концентрация не должна превышать 10 и 6 % соответст-
венно. При большем содержании этих элементов пластичность резко снижа-
ется. Появление при старении в структуре упрочняющих фаз Mg4Al3 и
MgZn2 дает дополнительное упрочнение. Цирконий измельчает зерно, а кад-
мий и редкоземельные элементы одновременно повышают и прочность, и
пластичность.
Временное сопротивление высокопрочных магниевых сплавов после
термической обработки составляет около 350 МПа. Сравнительно небольшой
эффект упрочнения объясняется склонностью упрочняющих интерметаллид-
ных фаз к коагуляции в процессе распада твердого раствора.
Сплав МАl, содержащий около 2 % Мn без других компонентов, харак-
теризуется высокой пластичностью и применяется как листовой материал.
Из магниевых сплавов изготавливают кованые и штампованые детали
сложной формы – крыльчатки и жалюзи капота самолетов, автомобильные
диски и пр.
Литейные магниевые сплавы по химическому и фазовому составу близ-
ки к деформируемым. По сравнению с деформируемыми литые детали по-
зволяют существенно экономить металл. Высокая точность размеров и хо-
рошее качество поверхности позволяют практически исключить операции
механической обработки. Недостатком литейных магниевых сплавов явля-
ются низкие механические свойства из-за грубозернистой структуры и уса-
дочной пористости, связанной со сравнительно широким интервалом кри-
сталлизации. Для повышения прочности и модифицирования вводят кальций
22и цирконий. Дополнительное легирование кадмием повышает уровень меха-
нических и технологических свойств.
Наиболее распространенным магниевым литейным сплавом является
МЛ5, характеризующийся хорошей жидкотекучестью, малой склонностью к
пористости и хорошей обрабатываемостью резанием. Отливки из этого спла-
ва получают литьем в землю, в металлические формы и под давлением. Он
идет на изготовление крупногабаритных отливок картеров двигателей, кор-
пусов приборов, насосов, коробок передач для автомобилей и самолетов.
1.5. Бериллий и его сплавы
Бериллий – светло-серый металл с температурой плавления 1284 ºС. Бе-
риллий может существовать в двух полиморфных модификациях. Низкотем-
пературная модификация, существующая до 1250 ºС, имеет ГП решетку, а
высокотемпературная – решетку ОЦК. Плотность бериллия 1,845 г/см3. Берил-
лий отличается высокой электро- и теплопроводностью, приближающейся к те-
плопроводности алюминия, а по удельной теплоемкости (~2500 Дж/(кг · К))
превосходит все остальные металлы. Бериллий стоек к коррозии. Подобно
алюминию при взаимодействии с воздухом на поверхности бериллия образу-
ется тонкая оксидная пленка, защищающая металл от действия кислорода
даже при высокой температуре. Лишь при температуре выше 700 ºС обнару-
живаются заметные признаки коррозии, а при 1200 ºС металлический берил-
лий сгорает, превращаясь в белый порошок оксида бериллия.
Размеры атома бериллия малы (атомный диаметр 0,226 нм). Даже не-
большие количества примесей делают бериллий чрезвычайно хрупким. Пла-
стичный бериллий, содержащий не более 10–4 % примесей, получают элек-
тролизом хлоридных расплавов с последующей зонной плавкой. Многократ-
ное повторение зонной плавки (до 8 проходов) позволяет получать особо
чистый бериллий с чрезвычайно высокой пластичностью (δ = 140 %). Введе-
ние в очищенный бериллий всего 0,001 % Si приводит к хрупкости металла.
Бериллий и его соединения в виде порошков, пыли и паров остро ток-
сичны. Они вызывают расстройство дыхания и дерматиты, поэтому при ра-
боте с ними прибегают к специальным методам защиты. Вместе с тем, обра-
ботанные детали из бериллия вполне безопасны.
Для предотвращения взаимодействия с воздухом горячепрессованные за-
готовки бериллия помещают в стальные оболочки, нагревают до температуры
800…1100 ºС и в таком виде обрабатывают давлением. Прокаткой производят
