Repository: oleg-zharkikh/doc-chat

# doc-chat
RAG-система для работы со своей коллекцией текстовых документов локально с применением локальной LLM.


Текущий статус: в разработке.

## Запуск elasticsearch

Для linux:
```
docker run -d --name elasticsearch -p 9200:9200 -p 9300:9300 \
  -e "discovery.type=single-node" \
  -e "xpack.security.enabled=false" \
  docker.elastic.co/elasticsearch/elasticsearch:8.11.0

```


Остановка контейтера:

```
docker stop elasticsearch
```

Удаление контейтера:
```
docker rm elasticsearch
```

File: html_docs/ЦВЕТНЫЕ МЕТАЛЛЫ.html (part 2 of 4)
Сплавы, не упрочняемые термической обработкой
АМц0,10,21,0–1,6–Отжиг13020
АМг20,11,8–2,60,2–0,6–Отжиг19023
АМг50,15,8–6,80,5–0,80,02–0,1 Тi
листовой бериллий – основной вид продукции, используемый в ракетной техни-
23ке. Трубы и прутки получают теплым (400…500 ºС) или горячим (900…1100 ºС)
выдавливанием. Степень обжатия при выдавливании 5:1 и более.
Бериллий плохо обрабатывается резанием и требует применения твердо-
сплавного инструмента. Механические свойства бериллия зависят от чистоты,
технологии производства, размера зерна. После горячего прессования при ис-
ходной крупности порошка менее 70 мкм σв = 240…300 МПа, δ = 1–2 %. Свой-
ства горячевыдавленного бериллия значительно лучше: σв = 500…700 МПа и
δ = 7–10 %. Деформированные полуфабрикаты имеют развитую текстуру де-
формации, вызывающую сильную анизотропию свойств. Соединения бериллия
получают пайкой и дуговой сваркой в аргоне или вакууме. Благодаря высокому
значению модуля упругости (Е = 300 ГПа) и низкой плотности, бериллий по
удельной жесткости превосходит все известные материалы, сохраняя это пре-
имущество до 500…600 ºС.
Недостатками бериллия являются высокая стоимость, обусловленная де-
фицитностью исходного сырья и сложностью его переработки, а также низкая
хладостойкость. Несмотря на эти недостатки, уникальная совокупность техни-
ческих преимуществ позволяет относить бериллий к уникальным аэрокосми-
ческим материалам.
Сплавы бериллия. Главная сложность при легировании бериллия со-
стоит в малых размерах его атомов, в результате чего большинство элемен-
тов при растворении сильно искажают кристаллическую решетку, сообщая
сплаву повышенную хрупкость. Легирование возможно лишь теми элемен-
тами, которые образуют с бериллием механические смеси с минимальной
взаимной растворимостью.
Серьезный недостаток бериллия, заключающийся в низкой ударной вяз-
кости и хладноломкости, может быть преодолен использованием сплавов с
алюминием. Из диаграммы состояния Al–Ве видно, что эти элементы практи-
чески взаимно нерастворимы (рис. 1.11). В таких сплавах эвтектического типа
твердые частицы бериллия равномерно распределены в пластичной алюми-
ниевой матрице. Сплавы содержат 24–43 % алюминия, остальное – бериллий.
Сплавы Be–Al имеют структуру, состоящую из мягкой пластичной эв-
тектики и твердых хрупких включений первичного бериллия. Эти сплавы со-
четают высокую жесткость, прочность и малую плотность, характерные для
бериллия, с пластичностью алюминия (рис. 1.12). Благодаря пластичности
матрицы, снижается концентрация напряжений у частиц бериллиевой фазы и
уменьшается опасность образования трещин, что позволяет использовать
сплавы в условиях сложного напряженного состояния.
24Для получения бериллиево-алюминиевых сплавов также используют ме-
тоды порошковой металлургии. Деформацию осуществляют выдавливанием
с последующей ковкой и штамповкой в оболочках. Для увеличения прочно-
сти сплавы А1–Be дополнительно легируют магнием и серебром – элемента-
ми, растворимыми в алюминиевой фазе. В этом случае матрица представляет
собой более прочный и вязкий сплав Al–Mg или Al–Ag.
Пластичную матрицу можно получить, используя композицию Be–Ag,
содержащую до 60 % серебра. Сплавы с серебром дополнительно легируют
литием и лантаном.
За исключением сплавов с пластичной матрицей, легирование другими
элементами не устраняет хладноломкость бериллия. Максимальную пластич-
ность имеет бериллий высокой чистоты.
Применение бериллия. Сочетание таких технически важных свойств,
как малая плотность, высокие удельная прочность и жесткость, сохраняю-
щиеся до температур 500…600 ºС, высокие теплоемкость и теплопровод-
ность, обусловило преимущественное применение бериллия и его сплавов в
авиационной и ракетно-космической технике.
Бериллий и материалы на его основе применяют при изготовлении ра-
кетных двигателей, в том числе, камер сгорания и сопел. Благодаря очень
высокой теплоемкости и теплопроводности сопло выдерживает рабочие тем-
пературы до 3000 ºС.
Тормозные диски самолетов, помимо прочности и износостойкости, дол-
жны обладать хорошими тепловыми характеристиками, так как при тормо-
жении возникает высокая температура. Благодаря высокой теплоемкости и
теплопроводности бериллиевые тормоза нагреваются до 240 ºС, в то время
как стальные – до 670 ºС. Поэтому на высоких скоростях бериллиевые тор-
моза имеют лучшие характеристики, чем стальные.
25Благодаря низкому поперечному сечению захвата нейтронов и высокому
поперечному сечению их рассеяния, бериллий находит применение в атомной
технике для изготовления отражателей, замедлителей и оболочек ТВЭлов.
Высокая стоимость и токсичность бериллия пока еще сдерживают его
широкое применение. Однако уникальные свойства позволяют считать его
перспективным материалом ближайшего будущего.
ГЛАВА 2. НЕМЕТАЛЛИЧЕСКИЕ МАТЕРИАЛЫ. ПОЛИМЕРЫ
Полимерами называются высокомолекулярные химические соединения,
состоящие из многочисленных элементарных звеньев (мономеров), представ-
ляющих собой одинаковую группу атомов и связанных между собой химиче-
скими связями.
Макромолекулы представляют собой длинные цепи мономеров. Отдель-
ные атомы в мономерах соединены между собой довольно прочными кова-
лентными химическими связями. Между макромолекулами полимеров дей-
ствуют значительно более слабые физические связи. Относительная молеку-
лярная масса макромолекул колеблется от 5000 до 1 000 000. При таких раз-
мерах свойства веществ определяет не только их химический состав, но и
взаимное расположение молекул в макромолекулах и их строение.
2.1. Классификация полимеров
Классифицируются полимеры по различным признакам: составу, форме
макромолекул, фазовому состоянию, полярности, отношению к нагреву и т. д.
По природе полимеры можно разделить на природные и синтетические.
Природные – это полимеры, встречающиеся в природе: органические веще-
ства растительного (хлопок, шелк, натуральный каучук и др.) и животного
(кожа, шерсть и др.) происхождения, а также минеральные вещества (слюда,
асбест, естественный графит, природный алмаз и др.). Синтетические поли-
меры получают из простых веществ путем химического синтеза. Основным
преимуществом синтетических полимеров перед природными являются не-
ограниченные запасы исходного сырья и широкие возможности синтеза по-
лимеров с заранее заданными свойствами. Исходным сырьем для получения
синтетических полимеров являются продукты химической переработки неф-
ти, природного газа и каменного угля. Получаемые при этом низкомолеку-
лярные вещества называют мономерами. Их перерабатывают в полимеры в
процессе дальнейшей химической обработки.
26По способу получения полимеры делят на полимеризационные и поликон-
денсационные. Полимеризация – процесс химического соединения большого
числа молекул мономера в одну большую молекулу полимера без изменения
элементарного состава мономера. В процессе полимеризации не происходит
выделения побочных продуктов реакции. По элементному составу полимер и
мономер идентичны. Поликонденсация – процесс образования полимера из мо-
лекул разных мономеров в результате химических реакций с выделением по-
бочных продуктов реакции. Элементный состав полимера отличается от состава
участвовавших в реакции поликонденсации мономеров. Схематически формула
полимера имеет виде [М]n, где М – химическое строение мономера; n – показа-
тель, характеризующий степень полимеризации.
По составу полимеры подразделяют на органические, элементоорганиче-
ские, неорганические. Органические полимеры составляют наиболее обшир-
ную группу соединений. Если основная молекулярная цепь таких соединений
образована только углеродными атомами, то они называются карбоцепными
полимерами. В гетероцепных полимерах атомы других элементов, присутст-
вующие в основной цепи (кроме углерода), существенно изменяют свойства
полимера. Так, в макромолекулах атомы кислорода способствуют повышению
гибкости цепи, атомы фосфора и хлора повышают огнестойкость, атомы серы
придают газонепроницаемость, атомы фтора, сообщают полимеру высокую
химическую стойкость и т. д. Органическими полимерами являются смолы и
каучуки, которые в природе не встречаются. Этот класс материалов создан ис-
кусственно. Он содержит в основной цепи неорганические атомы (Si, Тi, А1),
сочетающиеся с органическими радикалами (СН3, С6Н5, СН2), которые при-
дают материалу прочность и эластичность. Неорганические атомы сообщают
ему повышенную теплостойкость. Представителями элементоорганических
соединений являются кремнийорганические соединения.
К неорганическим полимерам относят силикатные стекла, керамику, слю-
ду, асбест. В составе этих соединений углеродного скелета нет. Основу неорга-
нических материалов составляют оксиды кремния, алюминия, магния, бора,
фосфора, кальция и др. Органические радикалы в составе неорганических по-
лимеров отсутствуют. К неорганическим относят и полимеры, основное моле-
кулярное звено которых, как и в случае органических полимеров, состоит из
атомов углерода, например, графит и алмаз, причем графит содержит и незна-
чительное количество атомов водорода. Однако в отличие от органических по-
лимеров, образующих основное молекулярное звено преимущественно в виде
27линейных цепей, графит и алмаз образуют пространственные структуры. Это
придает им свойства, резко отличающиеся от свойств органических полимеров.
По форме макромолекул полимеры делят на линейные (цеповидные), раз-
ветвленные, плоские, ленточные (лестничные), пространственные или сетча-
тые. Линейные макромолекулы полимера представляют собой длинные зигза-
гообразные или закрученные в спираль цепочки (рис. 2.1, а). Гибкие макромо-
лекулы с высокой прочностью вдоль цепи и слабыми межмолекулярными свя-
зями обеспечивают эластичность материала, способность его размягчаться при
нагреве, а при охлаждении вновь затвердевать (полиэтилен, полиамиды и др.).
Разветвленные макромолекулы (рис. 2.1, б), являясь также линейными, отли-
чаются наличием боковых ответвлений, что препятствует их плотной упаковке
(полиизобутилен).
Макромолекула лестничного полимера (рис. 2.1, в) состоит из двух це-
пей, соединенных химическими связями. Лестничные полимеры имеют более
жесткую основную цепь и обладают повышенной теплостойкостью, большей
жесткостью, они нерастворимы в стандартных органических растворителях
(кремнийорганические полимеры).
Пространственные полимеры образуются при соединении («сшивке»)
макромолекул между собой в поперечном направлении прочными химически-
ми связями непосредственно или через химические элементы или радикалы.
В результате образуется сетчатая структура с различной густотой сетки. Ред-
косетчатые (сетчатые) полимеры (рис. 2.1, д) теряют способность раство-
28ряться и плавиться, но обладают упругостью (мягкие резины). Густосетча-
тые (пространственные) полимеры (рис. 2.1, г) отличаются твердостью, по-
вышенной теплостойкостью, нерастворимостью. Пространственные полимеры
лежат в основе конструкционных неметаллических материалов. К сетчатым
полимерам относятся также пластинчатые (паркетные) полимеры (рис. 2.1, е).
В зависимости от взаимной ориентации макромолекул полимеры могут
находиться в аморфном или кристаллическом состояниях. По преобладанию
того или иного состояния полимеры делят на аморфные и кристаллические.
В аморфном состоянии полимер имеет упорядоченное строение только в пре-
делах участков, размеры которых соизмеримы с размерами звеньев цепи
макромолекул, т. е. в аморфных полимерах соблюдается ближний порядок.
В кристаллических полимерах соблюдается не только ближний, но и дальний
порядок на расстояниях, во много раз превышающих размеры звеньев цепи
макромолекул полимера.
Характерными элементами надмолекулярной структуры полимеров яв-
ляются глобула (рис. 2.2, а) для аморфных структур и пачка (рис. 2.2, б) для
кристаллических. Глобула представляет собой свернутые в клубок цепи мак-
ромолекул полимера или их агрегатов. Пачка состоит из параллельно распо-
ложенных цепей, причем суммарная длина пачки, как правило, превышает
длину отдельных цепей макромолекул полимера.
Аморфное состояние для большинства полимеров термодинамически
более устойчиво, что определяется энергетически более выгодной формой
надмолекулярного образования аморфного полимера: глобула обладает ми-
нимумом свободной энергии.
Выделяющаяся в процессе полимеризации кристаллизующегося поли-
мера пачка макромолекул характеризуется анизотропией. Поэтому энергети-
чески выгодным является ее расположение параллельно поверхности кри-
сталлизации. Взаимосогласованная ориентация макромолекул относительно
29поверхности кристаллизующихся полимеров определяет все многообразие
надмолекулярных структур кристаллизующихся полимеров. Термодинамиче-
ски наиболее устойчивой формой надмолекулярного образования является
сферолит (рис. 2.2, в), сформированный тангенциально расположенными
пачками макромолекул. Сферолитные структуры типичны для большинства
кристаллизующихся полимеров.
На поверхностях раздела сферолитов условия контактного взаимодейст-
вия макромолекул различны. Экспериментально установлено, что прочность
торцевого контакта макромолекул более чем на порядок превышает проч-
ность бокового контакта. Это открывает возможность управления прочно-
стью кристаллизующихся полимеров.
Примером практической реализации влияния надмолекулярной структуры
на прочность может служить ориентационное упрочнение полимеров. В про-
цессе вытяжки полимеров при повышенных температурах макромолекулы ори-
ентируются параллельно направлению приложения нагрузки. Полученная
структура полимера затем фиксируется путем снижения температуры под сило-
вой нагрузкой. Физико-механические свойства полимера в направлении ориен-
тации увеличиваются примерно в 5 раз, а в перпендикулярном направлении
уменьшаются до 2 раз по сравнению с исходным значением. Анизотропия
прочности объясняется изменением соотношения торцевого и бокового контак-
тов макромолекул полимера. Ориентационное упрочнение полимеров наиболее
широко применяется при получении искусственных волокон и пленок.
По отношению к электрическому полю (полярности) полимеры подраз-
деляются на полярные и неполярные. Полярность определяется наличием в
составе полимера диполей – разобщенных
центров положительных и отрицательных
зарядов.
В полярных полимерах (рис. 2.3, а) име-
ются полярные связи (группировки –Сl, –F,
–ОН) и несимметрия в их структуре: цен-
тры тяжести электронов сдвинуты в сторо-
ну более электроотрицательного атома. Центры тяжести разноименных заря-
дов не совпадают. Полярность полимера можно оценить по величине диэлек-
трической проницаемости Е. У полярных полимеров Е ≥ 3,5.
Неполярные полимеры (на основе углеводородов) – высококачественные
диэлектрики. Дипольный момент связей атомов в неполярных полимерах
30взаимно компенсируется. В макромолекулах неполярных полимеров – сим-
метричное расположение групп (рис. 2.3, б). Центры тяжести разноименных
зарядов совпадают.
Все полимеры по отношению к нагреву подразделяют на термопла-
стичные и термореактивные.
Термопластичные полимеры при нагревании плавно переходят через
вязкопластическое в жидкотекучее состояние, а при охлаждении – в твердое
состояние. Нагревание полимера до температур ниже температуры его тер-
мической деструкции не вызывает необратимого изменения свойств мате-
риала, что позволяет многократно повторять процесс термической обработки
линейных полимеров.
Термореактивные полимеры под действием теплоты, минуя жидкое со-
стояние, необратимо переходят в твердое состояние и не могут использо-
ваться повторно.
2.2. Особенности свойств полимеров
Механические свойства полимеров (упругие, прочностные) зависят от
их структуры, физического состояния, температуры и т. д. Полимеры могут
находиться в трех физических состояниях: стеклообразном (аморфном или
кристаллическом), высокоэластичном и вязкотекучем (жидком).
Стеклообразное состояние (аморфное, кристаллическое) – твердое со-
стояние, имеет фиксированное расположение макромолекул. Атомы звеньев
молекул находятся только в колебательном движении у положения равнове-
сия, а движения звеньев и перемещения молекул не происходит. Переход по-
лимера в подобное состояние происходит при определенной температуре Tc ,
называемой температурой стеклования. Температура стеклования ( Tc ) опре-
деляет теплостойкость и морозоустойчивость полимера. В стеклообразном
состоянии находятся полимеры с пространственной сетчатой структурой.
Высокоэластичное состояние имеет место при температуре выше тем-
пературы стеклования Tc . Высокоэластичное состояние характеризуется под-
вижностью звеньев или групп звеньев в цепи макромолекул при отсутствии
перемещения цепи в целом даже при небольших нагрузках. Макромолекулы
способны только изгибаться.
С увеличением температуры полимер переходит в вязкотекучее, подоб-
ное жидкому, состояние, но отличается от него повышенной вязкостью.
Энергия теплового движения макромолекул превышает силы межмолекуляр-
31ного взаимодействия, и макромолекулы свободно перемещаются под дейст-
вием даже небольших усилий.
Полимеры с пространственной структурой находятся только в стеклооб-
разном состоянии. Редкосетчатая структура позволяет получать полимеры в
стеклообразном и высокоэластическом состояниях.
Различные физические состояния
полимера обнаруживаются при измене-
нии его деформации с температурой.
Графическая зависимость деформации от
температуры, развивающейся за опреде-
ленное время при заданном напряжении,
называется термомеханической кривой
(рис. 2.4). На кривых имеются три участ-
ка, соответствующие трем физическим
состояниям. Средние температуры пере-
ходных областей называются температу-
рами перехода. Для линейного некри-
сталлизирующегося полимера (кривая 1)
область I – область упругих деформаций
(степень деформации 2–5 %), связанная с
изменением расстояния между частицами вещества. При температуре ниже
Tхр полимер становится хрупким. Разрушение происходит в результате раз-
рыва химических связей в макромолекуле. В области II небольшие напряже-
ния вызывают перемещение отдельных сегментов макромолекул и их ориен-
тацию в направлении действующей силы. После снятия нагрузки молекулы в
результате действия межмолекулярных сил принимают первоначальную рав-
новесную форму. Высокоэластическое состояние характеризуется значитель-
ными обратимыми деформациями (сотни процентов). Около точки Tт кроме
упругой и высокоэластической деформации возникает и пластическая.
Кристаллические полимеры ниже температуры плавления Tк (кристалли-
зации) являются твердыми, но имеют различную жесткость (рис. 2.4, кривая 2)
вследствие наличия аморфной части, которая может находиться в различных
состояниях. При Tк кристаллическая часть плавится, и термомеханическая
кривая почти скачкообразно достигает участка кривой 1, соответствующего
высокоэластической деформации, как у некристаллического полимера.
32Редкосетчатые полимеры (типа резин) имеют термомеханическую кри-
вую типа 3. Узлы сетки препятствуют относительному перемещению поли-
мерных цепей. В связи с этим при повышении температуры вязкого течения
не наступает, расширяется высокоэластическая область и ее верхней грани-
цей становится температура химического разложения полимера Tх.
Температурные переходы (Tс и Tт) являются одними из основных харак-
теристик полимеров.
Зависимость напряжения от деформации для линейных и сетчатых по-
лимеров различна. Линейные полимеры в стеклообразном состоянии обла-
дают некоторой подвижностью сегментов, поэтому полимеры не так хрупки,
как неорганические вещества.
При воздействии больших напряжений в стеклообразных полимерах раз-
виваются значительные деформации, которые по своей природе близки к вы-
сокоэластическим. Эти деформации были названы А. П. Александровым вы-
нужденно-эластическими, а само явление – вынужденной эластичностью.
Вынужденно-эластические деформации проявляются в интервале температур
Tс…Tхр, а при нагреве выше Tс они обратимы (рис. 2.5, а). Максимум на кри-
вой называется пределом вынужденной эластичности.
У полимеров с плотной сетчатой структурой под действием нагрузки воз-
никает упругая и высокоэластическая деформация, пластическая деформация
обычно отсутствует (рис. 2.5, б). По сравнению с линейными полимерами уп-
ругие деформации составляют относительно большую часть, высокоэластиче-
ских деформаций гораздо меньше. Природа высокоэластической деформации,
как и в линейных полимерах, состоит в обратимом изменении пространствен-
33ной формы полимерной молекулы, но мак-
симальная деформация при растяжении
обычно не превышает 5–15 %.
Для кристаллических полимеров за-
висимость напряжения от деформации вы-
ражается линией с четкими переходами
(рис. 2.6). На первой стадии (участок I) уд-
линение пропорционально действующей
силе. Затем внезапно на образце возникает
«шейка», после чего удлинение возрастает
при постоянном значении силы до значи-
тельной величины. На этой стадии шейка (участок II) удлиняется за счет более
толстой части образца. Когда весь образец превратился в шейку, процесс пе-
реходит в третью стадию (участок III), заканчивающуюся разрывом. По струк-
туре и свойствам материал шейки отличается от структуры и свойств исходно-
го образца: элементы кристаллической структуры ориентированы в одном на-
правлении (происходит рекристаллизация). Зависимость напряжения от де-
формации при разных температурах и постоянной скорости растяжения для
аморфного и кристаллического полимеров приведена на рис. 2.7. При T < Tс
кривые напряжения (деформация для кристаллического полимера) подобны
кривым для стеклообразного полимера.
Ориентационное упрочнение. Полимеры как в кристаллическом, так и в
стеклообразном состоянии могут быть ориентированы. Процесс осуществля-
ется при медленном растяжении полимеров, находящихся в высокоэластиче-
ском или вязкотекучем состоянии. Макромолекулы и элементы надмолеку-
34лярных структур ориентируются в силовом поле, приобретают упорядочен-
ную структуру по сравнению с неориентированными. Когда достигнута же-
лаемая степень ориентации, температура опускается ниже Tс и полученная
структура фиксируется.
В процессе ориентации возрастает межмолекулярное взаимодействие, что
приводит к повышению Tс, снижению Tхр и особенно к повышению прочности.
Материал приобретает анизотропные свойства. Различают одноосную ориента-
цию, применяемую для получения волокон, пленок, труб, и многоосную, проте-
кающую одновременно в нескольких направлениях (например, в процессе по-
лучения пленок).
Прочность на разрыв в направлении ориентации увеличивается в 2–5 раз,
но в перпендикулярном уменьшается и составляет 30–50 % прочности ис-
ходного материала. Модуль упругости в направлении одноосной ориентации
увеличивается примерно в 2 раза. Высокая прочность сочетается с достаточ-
ной упругостью, что характерно только для высокополимеров.
Некоторые свойства ориентированных аморфных и кристаллических
полимеров одинаковы, однако различаются фазовым состоянием, поэтому с
течением времени у кристаллических полимеров улучшается их структура, а
аморфные ориентированные полимеры чаще всего в дальнейшем дезориен-
тируются (особенно при нагреве).
Релаксационные свойства полимеров. Механические свойства полиме-
ров зависят от времени действия и скорости приложения нагрузок. Это обу-
словлено особенностями строения макромолекул. Под действием приложен-
ных напряжений происходит как распрямление и раскручивание цепей (ме-
няется их пространственная форма), так и перемещение макромолекул, пачек
и других надмолекулярных структур. Все это требует определенного време-
ни, и установление равновесия (релаксация) достигается не сразу (от 10–4 с
до нескольких суток и месяцев). Практическое значение имеют случаи релак-
сации напряжения при неизменяемом относительном удлинении и ползу-
честь при постоянной нагрузке в статических условиях. Когда образец мгно-
венно доведен до какого-то значения деформации ε, и она поддерживается
постоянной, то от перестройки структуры наблюдается постепенное падение
напряжения в материале, происходит релаксация напряжения.
Для линейного полимера в условиях действия внешнего напряжения
происходит перемещение макромолекул относительно друг друга. Напряже-
ние постепенно снижается и в пределе стремится к нулю (рис. 2.8, а, кривая 1).
35В сетчатых полимерах процесс релаксации не может нарушить межмолеку-
лярные химические связи, поэтому напряжение стремится не к нулю, а к ка-
кому-то равновесному значению (σ∞). Величина σ∞ зависит от плотности
химически сшитых цепей сетки (рис. 2.8, а, кривая 2).
Процесс релаксации при постоянном напряжении (ползучесть) показан на
рис. 2.8, б: деформация меняется во времени. Как для линейного, так и для сет-
чатого полимеров вначале мгновенно развивается упругая деформация (участок
О–А). Затем от точки А в обоих образцах постепенно развивается равновесная
высокоэластическая деформация. Для линейного полимера суммарная дефор-
мация (ε = εупр + εв. э + εпл) более высокая. Через время τ1 она продолжает рас-
ти (процесс течения), а в сетчатом полимере устанавливается равновесная вы-
сокоэластическая деформация ε = ∞ (пластическая деформация отсутствует).
После снятия нагрузки (время τ2) упругая деформация (СD, С′D′, ОА) исче-
зает мгновенно, высокоэластическая постепенно релаксирует в сетчатом полиме-
ре до нуля, а в линейном остается пластическая деформация. Для всех полимеров
характерно повышение предела прочности с увеличением скорости нагружения
(рис. 2.9). При этом уменьшается влияние неупругих деформаций. С уменьшени-
ем скорости нагружения влияние неупругих деформаций возрастает.
Для эластомеров графическая зависимость «напряжение σ – деформа-
ция ε» при нагружении и разгружении образца называется петлей гистерези-
са (рис. 2.10). При быстром нагружении (кривая 1) значение деформации от-
стает от равновесного (кривая 3), а при разгружении ε выше равновесного
(кривая 2). Равновесная деформация соответствует завершенности релакса-
ционных процессов. На отрезке 0…ε1 возникает пластическая деформация.
36Площадь петли гистерезиса – это разность между работой, затраченной на
нагружение образца, и работой снятия нагрузки. Чем больше площадь петли
гистерезиса, тем больше энергии рассеивается, тратится на нагрев и актива-
цию химических процессов. При деформации полимерные материалы, так же
как и металлы, обладают статическим и динамическим сопротивлением. За-
висимость долговечности полимера от напряжения, температуры и структу-
ры выражается формулой Журкова:
 
τ  τ0  eU 0  γσ RT ,
где τ0 – постоянная (для всех материалов 10–12…10–13 с); U 0 – постоянная
для данного полимера (энергия химической связи в цепи); γ – постоянная для
данного полимера (состояние структуры); σ – напряжение; R – газовая посто-
янная; Т – абсолютная температура. Следовательно, чем выше напряжение
или температура, тем меньше долговечность.
Старение полимеров. Под старением полимерных материалов понимается
самопроизвольное необратимое изменение важнейших технических характе-
ристик, происходящее в результате сложных химических и физических про-
цессов, развивающихся в материале при эксплуатации и хранении. Причинами
старения являются свет, теплота, кислород, озон и другие немеханические
факторы. Старение ускоряется при многократных деформациях; менее суще-
ственно на старение влияет влага.
Сущность старения заключается в сложной цепной реакции, протекаю-
щей с образованием свободных радикалов (реже ионов), которая сопровож-
дается деструкцией и структурированием полимера. Обычно старение явля-
ется результатом окисления полимера атмосферным кислородом. Если пре-
37обладает деструкция, то полимер размягчается, выделяются летучие вещест-
ва (например, старение натурального каучука). При структурировании по-
вышаются твердость, хрупкость, наблюдается потеря эластичности (бутадие-
новый каучук, полистирол). При высоких температурах (200…500 ºС и вы-
ше) происходит термическое разложение органических полимеров, причем
пиролиз полимеров, сопровождаемый испарением летучих веществ, не явля-
ется поверхностным явлением, а во всем объеме образца образуются молеку-
лы, способные испаряться.
Стабильны к термодеструкции полимеры, обладающие высокой тепло-
той полимеризации (полиэтилен, полифенолы), полимеры c полярными за-
местителями (фторполимеры). Процессы старения ускоряются под действием
механических напряжений. Стойки к озону кремнийорганические соедине-
ния. В тропической атмосфере устойчивы полиэтилен, политетрафторэтилен,
полиамидные волокна, неустойчивы натуральный и синтетические каучуки,
вискоза, хлопчатобумажные волокна.
Для замедления процессов старения в полимерные материалы добавля-
ются стабилизаторы (органические вещества), антиоксиданты (амины, фено-
лы и др.). Длительность эксплуатации стабилизированных материалов значи-
тельно возрастает. Срок наступления хрупкости полиэтилена, стабилизиро-
ванного сажей, составляет свыше 5 лет. Трубы из поливинилхлорида могут
работать 10–25 лет.
Радиационная стойкость полимеров. Под действием ионизирующих излу-
чений в полимерах происходят ионизация и возбуждение, которые сопровож-
даются разрывом химических связей и образованием свободных радикалов.
Наиболее важными являются процессы сшивания или деструкции. При сшива-
нии увеличивается молекулярная масса, повышаются теплостойкость и механи-
ческие свойства. При деструкции, наоборот, молекулярная масса снижается,
повышается растворимость, уменьшается прочность. К структурирующимся
полимерам относятся полиэтилен, полипропилен, полисилоксаны, полистирол,
фенолоформальдегидные и эпоксидные смолы, поливинилхлорид, полиамиды,
поликарбонат. Наиболее устойчивы к радиации полимеры, имеющие бензоль-
ное кольцо в виде боковой группы (полистирол). Структура С6Н5-группы имеет
большое число энергетических уровней, вследствие чего поглощенная энергия
быстро рассеивается по всей молекуле, не вызывая химической реакции.
Деструктурируются политетрафторэтилен, политрифторхлорэтилен, нит-
роцеллюлоза, полиметилметакрилат. Для повышения радиационной стойко-
38сти в полимеры вводят антирады (ароматические амины, фенолы, дающие
эффект рассеяния энергии).
Вакуум-стойкость полимеров. Вакуум действует на полимерные мате-
риалы по-разному. Ухудшение их свойств связано с выделением из материала
различных добавок (пластификаторов, стабилизаторов) и протеканием процес-
сов деструкции. Оценка вакуум-стойкости дается по газопроницаемости, по
газовыделению и времени сохранения конструкционной вакуум-плотности.
Газопроницаемость – техническая характеристика, определяющая поток
газа или пара через уплотнитель (мембраны, диафрагмы, прокладки). На га-
зопроницаемость влияют состав, структура полимера, а также природа газа и
температура. Газопроницаемость меньше у полярных линейных полимеров, а
при наличии гибких макромолекул (каучуки) она возрастает. При введении
пластификаторов газопроницаемость растет, а минеральные наполнители ее
снижают. На газопроницаемость влияет вид газа: для азота она меньше, чем
для кислорода и особенно водорода.
Глава 3. ПЛАСТИЧЕСКИЕ МАССЫ
Пластические массы (пластмассы) – это синтетические материалы, по-
лучаемые на основе органических и элементоорганических полимеров.
3.1. Общая характеристика пластических масс
Свойства пластмасс определяются свойствами полимеров, составляю-
щих их основу.
По составу пластмассы могут быть простыми (термопласты – химиче-
ские полимеры линейной или разветвленной структуры) и сложными (поми-
мо полимеров содержащие различные добавки: наполнители, красители, пла-
стификаторы, отвердители и т. д.).
Связующее вещество является обязательным компонентом. Такие простые
пластмассы, как полиэтилен, вообще состоят из одного связующего вещества.
Наполнителями служат твердые материалы органического и неорганиче-
ского происхождения. Наполнители придают пластмассам прочность, твер-
дость, теплостойкость, а также некоторые специальные свойства, например
антифрикционные или наоборот фрикционные. Кроме того, наполнители сни-
мают усадку при прессовании.
В зависимости от наполнителя различают пресс-порошковые, волокни-
стые и слоистые пластмассы, а также пенопласты, когда наполнитель приме-
няется в виде газа (воздух или нейтральный газ).
39Пластификаторы представляют собой нелетучие жидкости с низкой
температурой замерзания. Растворяясь в полимере, пластификаторы повыша-
ют его способность к пластической деформации. Пластификаторы вводят для
расширения температурной области высокоэластического состояния, сниже-
ния жесткости пластмасс и температуры хрупкости. В качестве пластификато-
ра применяют сложные эфиры, низкомолекулярные полимеры и др.
В состав пластмасс могут также входить стабилизаторы, отвердители,
красители и другие вещества.
Стабилизаторы вводят в пластмассы для повышения долговечности.
Светостабилизаторы предотвращают фотоокисление, а антиокислители – тер-
моокислительные реакции.
Отвердители изменяют структуру полимеров, влияя на свойства пласт-
масс. Чаще используют отвердители, ускоряющие полимеризацию. К ним
относятся оксиды некоторых металлов, уротропин и др.
Специальные химические добавки вводят с различными целями; напри-
мер, сильные органические яды – фунгициды – для предохранения пластмасс
от плесени и поедания насекомыми в условиях тропиков.
Смазывающие вещества (стеарин, олеиновая кислота) применяют для
предотвращения прилипания пластмассы к оборудованию при производстве
и эксплуатации изделий.
Красители и пигменты придают пластмассам желаемую окраску.
Для пластмасс характерны следующие свойства:
– низкая плотность (обычно 1…1,8 г/см3, в некоторых случаях 0,02…
0,04 г/см3);
– высокая коррозионная стойкость. Пластмассы не подвержены электро-
химической коррозии, на них не действуют слабые кислоты и щелочи. Суще-
ствуют пластмассы, стойкие к воздействию концентрированных кислот и
щелочей. Большинство пластмасс безвредны в санитарном отношении;
– высокие диэлектрические свойства;
– хорошая окрашиваемость в любые цвета. Некоторые пластмассы могут
быть изготовлены прозрачными, не уступающими по оптическим свойствам
стеклам;
– механические свойства широкого диапазона. В зависимости от приро-
ды выбранных полимеров и наполнителей пластмассы могут быть твердыми
и прочными или же гибкими и упругими. Ряд пластиков по своей механиче-
ской прочности превосходит чугун и бронзу. При одной и той же массе пла-
стмассовая конструкция может по прочности соответствовать стальной;
40– антифрикционные свойства. Пластмассы могут служить полноценны-
ми заменителями антифрикционных сплавов (оловянных бронз, баббитов и
др.). Например, полиамидные подшипники скольжения длительное время
могут работать без добавления смазочного материала;
– высокие теплоизоляционные свойства. Все пластмассы, как правило,
плохо проводят теплоту, а теплопроводность таких теплоизоляторов, как пе-
но- и поропласты, почти в 10 раз меньше, чем у обычных пластмасс;
– хорошие технологические свойства.
Изделия из пластмасс изготавливают способами безотходной техноло-
гии (без снятия стружки) – литьем, прессованием, формованием с примене-
нием невысоких давлений или в вакууме.
Недостатком большинства пластмасс является их невысокая теплостой-
кость (100…120 ºС). В настоящее время верхний температурный предел для
некоторых пластмасс поднялся до 300…400 ºС. Пластмассы могут работать
при умеренно низких температурах (до –70 ºС), а в отдельных случаях – при
криогенных температурах. Недостатками пластмасс также являются их низ-
кая твердость, склонность к старению, ползучесть, нестойкость к большим
статическим и динамическим нагрузкам. Однако достоинства пластмасс зна-
чительно превосходят их недостатки, что обусловливает высокие темпы рос-
та их ежегодного производства.
Свойства пластмасс зависят от состава отдельных компонентов, их соче-
тания и количественного соотношения, что позволяет изменять характери-
стики пластиков в достаточно широких пределах.
По характеру связующего вещества пластмассы подразделяют на термо-
пластичные (термопласты), получаемые на основе термопластичных полиме-
ров, и термореактивные (реактопласты), получаемые на основе термореак-
тивных смол. Термопласты удобны для переработки в изделия, дают незначи-
тельную усадку при формовании (1–3 %). Материал отличается большой упру-
гостью, малой хрупкостью и способностью к ориентации. Обычно термопласты
изготовляют без наполнителя. В последние годы стали применять термопласты
с наполнителями в виде минеральных и синтетических волокон (органопласты).
Термореактивные полимеры после отверждения и перехода связующего в
термостабильное состояние хрупки, часто дают большую усадку (до 10–15 %)
при их переработке, поэтому в их состав вводят усиливающие наполнители.
По виду наполнителя пластмассы делят на порошковые (карболиты) с
наполнителями в виде древесной муки, графита, талька и др.; волокнистые с
41наполнителями в виде очесов хлопка и льна (волокниты), стеклянного волок-
на (стекловолокниты), асбеста (асбоволокниты); слоистые, содержащие лис-
товые наполнители (листы бумаги в гетинаксе, хлопчатобумажные, стеклян-
ные, асбестовые ткани в текстолите, стеклотекстолите и асботекстолите, дре-
весный шпон в древесно-слоистых пластиках); газонаполненные пено- и по-
ропласты (наполнитель – воздух или нейтральные газы).
3.2. Термопластичные пластмассы (термопласты)
В основе этих пластмасс лежат полимеры линейных и разветвленных струк-
тур, иногда в состав вводят пластификаторы. Они способны работать при темпе-
ратуре до 70 ºС, а специальные термостойкие полимеры до 400…600 ºС. Предел
прочности термопластов 10…100 МПа, модуль упругости (1,8…3,5) · 103 МПа.
Длительное статическое нагружение снижает прочность термопласта из-за появ-
ления вынужденно-эластической деформации.
Основные виды термопластов:
1. Полиэтилен (ПЭ), структурная формула
Неполярен, получается полимеризацией газа этилена при низком или
высоком давлении. По плотности полиэтилен подразделяют на полиэтилен
низкой плотности, получаемый в процессе полимеризации при высоком дав-
лении (ПЭВД), содержащий 55–65 % кристаллической фазы, и полиэтилен
высокой плотности, получаемый при низком давлении (ПЭНД), имеющий
кристалличность до 74–95 %. Чем выше плотность и кристалличность поли-
этилена, тем выше прочность и теплостойкость материала. Длительно поли-
этилен можно применять при температуре до 60…100 ºС. Морозостойкость
достигает –70 ºС и ниже. Полиэтилен химически стоек и при нормальной
температуре нерастворим ни в одном из известных растворителей.
Недостатком полиэтилена является его подверженность старению. Для за-
щиты от старения в полиэтилен вводят стабилизаторы и ингибиторы (2–3 % сажи
замедляют процессы старения в 30 раз). Под действием ионизирующего излуче-
ния полиэтилен твердеет: приобретает большую прочность и теплостойкость.
Полиэтилен высокого давления (ПЭВД) имеет более разветвленные мак-
ромолекулы; способен длительно работать при температуре 60…100 ºС. Мо-
42розостоек до –70 ºС, химически стоек в растворителях, при 20 ºС – эластич-
ный диэлектрик. Подвержен старению, т. е. изменению свойств со временем.
Для защиты от старения вводят сажу (2–3 %). Выпускается в виде пленки,
листов, труб, блоков. Применяется для изоляции проводов, коррозионно-
стойких труб, прокладок, уплотнителей, шлангов, деталей высокочастотных
установок, оболочек контейнеров.
2. Полистирол (ПС), структурная формула:
Полярный, аморфный, имеющий преимущественно линейное строение.
Обладает высокой твердостью и жесткостью. Имеет высокие диэлектриче-
ские свойства, химическую стойкость к щелочам, кислотам и маслам. При
температуре выше 200 ºС разлагается с образованием стирола. Полистирол
хрупок при низких температурах, на поверхности постепенно образуются
трещины, приводящие к разрушению.
3. Поливинилхлорид (ПВХ) – линейный аморфный полимер, структурная
формула
Полярный полимер, существует в двух видах – блочный винипласт и
пластикат. Винипласт содержит стабилизаторы, а пластикат – пластификато-
ры. ПВХ стоек во многих химически активных средах. Применяют в качестве
защитных покрытий, в виде труб для подачи агрессивных газов, жидкости,
воды. Пластикат, содержащий до 40 % пластификатора, выпускается в виде
труб, листов, лент; используется как кожзаменитель, уплотнитель гидросис-
тем, изолятор проводов.
4. Полиметакрилат (органическое стекло), структурная формула
43Аморфный полимер, полярен, прозрачен, стоек к разбавленным кисло-
там и щелочам, но растворяется в органических кислотах; может работать
при температуре от –60 до +80 ºС. Выпускается в виде листов 0,8…4 мм для
