Repository: oleg-zharkikh/doc-chat

# doc-chat
RAG-система для работы со своей коллекцией текстовых документов локально с применением локальной LLM.


Текущий статус: в разработке.

## Запуск elasticsearch

Для linux:
```
docker run -d --name elasticsearch -p 9200:9200 -p 9300:9300 \
  -e "discovery.type=single-node" \
  -e "xpack.security.enabled=false" \
  docker.elastic.co/elasticsearch/elasticsearch:8.11.0

```


Остановка контейтера:

```
docker stop elasticsearch
```

Удаление контейтера:
```
docker rm elasticsearch
```

File: html_docs/ЦВЕТНЫЕ МЕТАЛЛЫ.html (part 3 of 4)
Сплавы, не упрочняемые термической обработкой
АМц0,10,21,0–1,6–Отжиг13020
АМг20,11,8–2,60,2–0,6–Отжиг19023
АМг50,15,8–6,80,5–0,80,02–0,1 Тi
изготовления многослойных стекол (триплексов), остекления кабин самоле-
тов и автомобилей, создания оптических линз.
5. Политетрафторэтилен (фторопласт 4), структурная формула
Неполярен, имеет аморфно-кристаллическую структуру, способен рабо-
тать при температуре до 250 ºС. Имеет невысокую твердость, обладает уни-
кальной химической стойкостью в соляной, серной, азотной кислотах, цар-
ской водке, в щелочах и перекисях. Этот материал не горит и не смачивается
водой и многими жидкостями. Хрупкость наступает при –269 ºС, а пластич-
ность сохраняется до –80 ºС. Имеет низкий коэффициент трения (0,04), не за-
висящий от температуры.
Недостатком являются токсичность из-за выделения фтора во время ра-
боты при высоких температурах и трудность переработки из-за низкой пла-
стичности.
Материал
Основные характеристики термопластов
Рабочая
σв, МПа
Ударная
Модуль
Плотность,
δ,
%
температура, ºС при рас- упругости,
вязкость,
на разрыв
кг/м3
МПа
min
max тяжении
КДж/м2
Не
913…29
–70
105
10…17 120…260
15…20
ломается
Полиэтилен
ПЭВД
Полиэтилен
949…53
ПЭНД
Полистирол 1050…080
Фторопласт4 215…2240
Поливинил-
1400
хлорид
Полиметил-
1200
акрид
–7012518…35650…75010…12
2…150
–20
–26990
25035
14…352700
470…8501,5
16…20
250…500 10…100
–408040…120 2600…30005…100
75…80
–606063…100 2900…41602,5…20
8…18
Служит для изготовления деталей, стойких к действию агрессивных
сред (емкости для хранения сильных окислителей, аккумуляторы, трубы,
шланги, мембраны, уплотнители, антифрикционные покрытия на металличе-
ских втулках, подшипниках, электрических и радиотехнических деталях).
Свойства некоторых термопластов приведены в таблице.
443.3. Термореактивные пластмассы (термореактопласты)
Эти материалы изготавливаются на основе термореактивных смол – фор-
мальдегидных, аминоальдегидных, эпоксидных, кремнеорганических, полиамид-
ных, полиэфиров, которые являются связующим веществом. Смолы склеивают
как отдельные слои наполнителя, так и элементарные волокна, воспринимая на-
грузку одновременно с ними. Это полярные материалы, имеющие коэффициент
линейного расширения, близкий к наполнителю – порошкам, волокнам и др.
Пластмассы с порошковым наполнителем. В качестве наполнителя при-
меняются древесная мука, молотые кварц, асбест, слюда, графит и т. д. Эти
пластмассы имеют невысокие механические свойства, но водостойки, хими-
чески стойки, обладают повышенными электроизоляционными показателя-
ми, устойчивы к влажному тропическому климату.
Пластмассы на основе резольных и наволочных смол с асбестовым или
слюденным наполнителем жаростойки и влагостойки. Маркируются эти пла-
стмассы буквой К, номером связующей смолы и цифрой, соответствующей
наполнителю: целлюлоза – 1, древесная мука – 2, слюдяная мука – 3, плави-
ковый шпат – 4, молотый кварц – 5, асбест – 6. Например, К220-2-3: резоль-
ная смола № 220, древесная (2) и слюдяная (3) мука.
Пресс-порошки делятся на три группы: 1) для ненагруженных деталей,
2) для деталей электротехнического назначения, 3) специального назначения
(влаго- и теплостойкие, грибостойкие, повышенной прочности).
Пластмассы с волокнистым наполнителем. В зависимости от наполни-
теля различают следующие марки пластмасс: хлопковые очесы – волокнит (Вл),
асбестовые нити – асбоволокнит (К6, КФ3), стеклянное волокно – стекло-
волокнит (АГ-4В, АГ-4С). Эти материалы обладают большей, чем порошко-
вые пластмассы, ударной вязкостью и прочностью при растяжении.
Асбоволокниты. Наполнитель – асбест, связующее – формальдегидная
смола. Применяют для фрикционных дисков, колодок тормозов.
Стекловолокниты. Наполнитель – стекловолокно, связующее – синтети-
ческая смола. Применяют для деталей любой конфигурации, работающих в
диапазоне температур –60…200 ºС. Волокниты применяют также для деталей
общего технического назначения: силовые детали (шкивы, маховики, втул-
ки), электроизоляторы.
Слоистые пластмассы (текстолиты). Наполнитель – листы различных
материалов, уложенные слоями. Они придают материалу пластичность но
формируют анизотропию свойств. Связующими являются различные смолы.
45Материал выпускают в виде заготовок, труб, листов, из которых делают раз-
личные детали.
Текстолит. Наполнитель – хлопчатобумажная ткань, связущее – термо-
реактивные смолы. По назначению подразделяются на конструктивные (ПТК,
ПТ, ПТМ), электротехнические (А, БГ, ВЧ), гибкие – прокладочные. Приме-
няются для изготовления зубчатых колес, вкладышей подшипников. Могут
заменять бронзу. Рабочая температура не должна превышать 90 ºС. Вкладыши
подшипников применяют в прокатных станах, турбинах, насосах и т. д.
Асботекстолит. Наполнитель – асбестовая ткань и до 43 % – связующие
смолы. Это конструкционный, фрикционный и термоизоляционный материал.
Применяют для изготовления лопаток бензонасосов, фрикционных дисков, тор-
мозных холодок, в качестве теплозащитного и теплоизоляционного материала.
Стеклотекстолит. Наполнитель – стеклянные ткани из органического
стекла. Обладает высокой прочностью (σв > 500 МПа), по удельной прочности
превосходит металлические сплавы, устойчив к коррозии, теплостоек, имеет
высокие диэлектрические свойства. Широко применяется в самолетостроении,
электротехнике (обшивка крыльев, закрылки, детали оперения и т. д.).
Марки: КАСТ (основа – формальдегидная смола), СТК, СТК-9Ф, СК-9А
(основа – кремнийорганические смолы).
ДСП – древесно-слоистая пластмасса. Наполнитель – тонкие листы дре-
весного шпона, пропитанные феноло- и крезольно-формальдегидным смола-
ми и спрессованные в виде листов и плит. ДСП имеет высокие физико-меха-
нические свойства, низкий коэффициент трения. Заменяет текстолит, цвет-
ные сплавы. Применяют для зубчатых колес, работающих без шума, под-
шипников, втулок, шкивов, деталей лодок, текстильных машин и т. д.
Гетинакс. Наполнитель – бумага, основа – различные смолы. Различают два
вида пластмасс – электротехнические и декоративные. Декоративный вид пласт-
масс работает при температуре 120…140 ºС, устойчив к химическому воздейст-
вию. Применяется для обшивки вагонов, кабин самолетов, кают, в строительстве.
3.4. Газонаполненные пластмассы
Газонаполненные пластмассы – гетерогенные дисперсные системы, со-
стоящие из твердой или упругоэластичной фаз. Структура этих пластмасс –
эластичный полимер как связка, образующая стенки элементарных ячеек или
пор с распределенной в них фазой – наполнителем (газом). Подобная струк-
тура определяет малую плотность и высокие теплоизоляционные и звукоизо-
ляционные свойства.
46Пенопласт изготавливается на основе полистирола, поливинилхлорида,
фенола, эпоксидных смол, полиуретана, поролона и др. полимеров при их
вспенивании в состоянии высокоэластичной деформации, т. е. при темпера-
турах, превышающих Tс на 10…20 ºС. Пенопласты имеют ячеистую структу-
ру, в которой газообразные наполнители отделены друг от друга и от окру-
жающей среды тонким слоем полимера.
Пористая структура достигается введением в состав смол газообразова-
телей – (NH4)СО3, NaHCO3, органических порофоров (азодинитрил, подии-
зоцианид и др.). Пенополистирол (ПС), пенополивинил-хлорид (ПВХ) спо-
собны работать до +60 ºС. Фенолкаучуковые пенопласты способны работать
до 120 ºС. Добавление в их состав алюминиевой пудры (ФК-20-А-20) повы-
шают рабочую температуру до 250 ºС.
Используются пенопласты как теплоизоляционный материал, приме-
няемый в холодильниках, рефрижераторах, для ударопоглощающей тары,
звукоизоляторов и т. д.
Поропласты (губчатые материалы) – открытая дырчатая структура, сис-
тема ячеек с частично разрушенными перегородками. Газообразная фаза в
такой системе может циркулировать. Изготавливают поропласты на основе
простых полимеров, вводя в состав композиций вещества, способные выки-
пать при нагреве или вымываться, что приводит к образованию пор. Поро-
пласты выпускают в виде блоков с пленкой на поверхности. Эти материалы
отличаются высокой звукопоглощающей способностью.
Сотопласты изготавливают из гофрированных листов полимера, скле-
енных в виде пчелиных сот. Применяются для обшивки панелей и как тепло-
изоляционный, электроизоляционный материал.
Глава 4. РЕЗИНЫ
Резиной называется продукт специальной обработки (вулканизации)
смеси каучука и серы с различными добавками. Вулканизация – превращение
каучука в резину с участием так называемых вулканизирующих агентов и
под действием ионизирующей радиации.
Каучуки являются полимерами с линейной структурой и при вулканиза-
ции превращаются в высокоэластичные редкосетчатые материалы – резины.
Вулканизирующими добавками вместе с серой служат и другие вещества.
С увеличением содержания вулканизатора (серы) сетчатая структура резины
становится более частой и менее эластичной. При максимальном насыщении
47серой (30–50 %) получают твердую резину (эбонит), при насыщении серой
10–15 % – полутвердую резину. Обычно в резине содержится 5–8 % серы.
Для ускорения вулканизации вводят ускорители, например оксид цинка.
Резина как технический материал отличается от других материалов вы-
сокими эластическими свойствами, которые присущи каучуку – главному
исходному компоненту резины. Она способна к очень большим деформациям
(относительное удлинение достигает 1000 %), которые почти полностью об-
ратимы. При нормальной температуре резина находится в высокоэластиче-
ском состоянии, и ее эластические свойства сохраняются в широком диапа-
зоне температур.
Модуль упругости резины лежит в пределах 1…10 МПа, т. е. в тысячи и
десятки тысяч раз меньше, чем у других материалов. Особенностью резины яв-
ляется ее малая сжимаемость (для инженерных расчетов резину считают не-
сжимаемой); коэффициент Пуассона 0,4…0,5, тогда как для металла эта вели-
чина составляет 0,25…0,30. Другой особенностью резины как технического ма-
териала является релаксационный характер деформации. При нормальной тем-
пературе время релаксации может составлять 10–4 с и более. При работе резины
в условиях многократных механических напряжений часть энергии, восприни-
маемой изделием, теряется на внутреннее трение (в самом каучуке и между мо-
лекулами каучука и частицами добавок); это трение преобразуется в теплоту и
является причиной гистерезисных потерь. При эксплуатации толстостенных де-
талей (например, шин) вследствие низкой теплопроводности материала нарас-
тание температуры в массе резины снижает ее работоспособность.
Кроме отмеченных особенностей для резиновых материалов характерны
высокая стойкость к истиранию, газо- и водонепроницаемость, химическая
стойкость, электроизолирующие свойства и небольшая плотность.
4.1. Состав и классификация резин
Главным исходным компонентом резины, придающим ей высокие эла-
стические свойства, является каучук. Каучуки бывают натуральные (НК) и
синтетические (СК). Натуральный каучук получают коагуляцией латекса
(млечного сока) каучуконосных деревьев, растущих в Бразилии, Юго-Вос-
точной Азии, на Малайском архипелаге. Синтетические каучуки (бутадиено-
вые, бутадиен-стирольные и др.) получают методами полимеризации. Поми-
мо каучука в состав резин входит комплекс веществ.
Вулканизирующие вещества (агенты) участвуют в образовании про-
странственно-сетчатой структуры вулканизата. Обычно в качестве таких ве-
48ществ применяют серу и селен, для некоторых каучуков – перекиси. Для ре-
зины электротехнического назначения вместо элементарной серы, которая
взаимодействует с медью, применяют органические сернистые соединения –
тиурам (тиурамовые резины).
Ускорители процесса вулканизации – полисульфиды, оксиды свинца, маг-
ния и другие влияют как на режим вулканизации, так и на физико-механиче-
ские свойства вулканизатов. Ускорители проявляют свою наибольшую актив-
ность в сочетании с оксидами некоторых металлов (цинка и др.), называемых
поэтому в составе резиновой смеси активаторами.
Противостарители (антиоксиданты) замедляют процесс старения резины,
который ведет к ухудшению ее эксплуатационных свойств. Существуют проти-
востарители химического и физического действия. Действие первых заключа-
ется в том, что они задерживают окисление каучука в результате окисления их
самих или за счет разрушения образующихся перекисей каучука (применяются
альдоль, неозон Д и др.). Физические противостарители (парафин, воск) обра-
зуют поверхностные защитные пленки; они применяются реже.
Мягчители (пластификаторы) облегчают переработку резиновой смеси,
увеличивают эластические свойства каучука, повышают морозостойкость ре-
зины. В качестве мягчителей вводят парафин, вазелин, стеариновую кислоту,
битумы, дибутилфталат, растительные масла. Количество мягчителей состав-
ляет 8–30 % массы каучука.
Наполнители по воздействию на каучук подразделяют на активные (уси-
ливающие) и неактивные (инертные). Активные наполнители (углеродистая
сажа и белая сажа – кремнекислота, оксид цинка и др.) повышают механиче-
ские свойства резин: прочность, сопротивление истиранию, твердость. Неак-
тивные наполнители (мел, тальк, барит) вводятся для удешевления резины.
Часто в состав резиновой смеси вводят регенерат – продукт переработ-
ки старых резиновых изделий и отходов резинового производства. Кроме
снижения стоимости регенерат повышает качество резины, снижая ее склон-
ность к старению.
Красители минеральные или органические вводят для окраски резин. Неко-
торые красящие вещества (белые, желтые, зеленые) поглощают коротковолно-
вую часть солнечного спектра и этим защищают резину от светового старения.
В настоящее время резиновые материалы классифицируются по виду
сырья, виду наполнителя, степени упорядочения макромолекул, пористости,
экологическим способам переработки, типам теплового старения и измене-
нию объема после пребывания в нефтяной жидкости.
49Классификация по виду сырья учитывает наименование каучуков, явив-
шихся исходным сырьем при производстве резиновых материалов: НК – на-
туральный каучук, СКБ – синтетический каучук бутадиеновый, СКС – бута-
диен-стирольный каучук, СКИ – синтетический каучук изопреновый, СКН –
бутадиен-нитрильный каучук, СКФ – синтетический фторсодержащий кау-
чук, СКЭП – сополимер этилена с пропиленом, ХСПЭ – хлорсульфополиэти-
лен, БК – бутилкаучук, СКУ – полиуретановые каучуки.
По виду наполнители для резиновых материалов делят на порошкооб-
разные и ткани.
По степени упорядоченности макромолекул и пористости резиновые ма-
териалы могут быть мягкими, жесткими (эбонитовыми), пористыми (губча-
тыми) и пастообразными. Плотность губчатой резины 100…750 кг/м3.
Среди технологических способов переработки резиновых материалов
используются выдавливание, прессование и литье.
По тепловому старению существуют семь типов: Т07, Т10, Т15, Т17,
Т20, Т22, Т25. По изменению объема после пребывания в нефтяной жидкости
различают семь классов: К1, …, К7.
Наиболее крупные потребители резины – шинная промышленность (свы-
ше 50 %) и промышленность резинотехнических изделий (более 22 %).
4.2. Классификация резиновых материалов
по назначению и области применения
Резиновые материалы делят на группы общего и специального назначе-
ния. Для резин общего назначения основными компонентами являются непо-
лярные каучуки – НК, СКИ, СКС и СКВ. Резины на основе НК отличаются
высокой эластичностью, прочностью, водо- и газонепроницаемостью, высоки-
ми электроизоляционными свойствами: удельное электросопротивление ρov =
= 3 · 1014…23 · 1018 Ом · см; диэлектрическая проницаемость ε = 2,5. Наиболь-
шее распространение в промышленности получили резины на основе СКС (СКС-
10, СКС-30, СКС-50). Это резины, которые хорошо работают при многократных
деформациях, имеют хорошее сопротивление старению; по газонепроницае-
мости и диэлектрическим свойствам они равноценны резинам на основе НК.
Резиновые материалы общего назначения используются для производст-
ва изделий, работающих в воде, на воздухе, в слабых растворах кислот и ще-
лочей при температурах эксплуатации –35…130 ºС. Такими изделиями явля-
ются шины, рукава, конвейерные ленты, изоляция кабелей и др.
50Резиновые материалы специального назначения делятся на бензо- и мас-
лостойкие, химически стойкие, коррозионно-стойкие, светостойкие, тепло-
и морозостойкие, электротехнические и износостойкие.
Бензо- и маслостойкие резиновые материалы изготавливают на основе
наирита, тиокола, СКН и других типов каучуков. Их основные потребитель-
ские свойства – устойчивость к воздействию гидравлических жидкостей, мас-
ло-, бензо- и озоностойкость, а также водонепроницаемость. Резины, стойкие к
воздействию гидравлических жидкостей, изготавливают: 1) для работы в мас-
ле – на основе СКН; 2) для кремнийорганических жидкостей – на основе кау-
чуков НК; 3) СКМС-10 и др.
Бензо- и маслостойкие резины на основе каучуков СКН могут работать в
среде бензина, топлива и масел в интервале температур от –30 до 130 ºС. Ак-
рилатные резины (марки БАК) теплостойки, обладают адгезией к полимерам
и металлам, стойки к действию серосодержащих масел и кислорода, но обла-
дают малой эластичностью, низкой морозостойкостью и невысокой стойко-
стью к воздействию горячей воды и пара. Из бензо- и маслостойких резин из-
готавливают шины, варочные камеры, диафрагмы и т. д. Акрилатные резины
широко применяют в автомобилестроении.
Химически стойкие резиновые материалы изготавливают на основе бу-
тилкаучука. К изделиям из таких резин предъявляются повышенные требова-
ния по устойчивости к маслам, бензинам, растворителям и теплостойкости.
Они используются, например, для изготовления транспортных лент подачи
горючих материалов.
Коррозионно-стойкие резиновые материалы изготавливают на основе
ХСПЭ. Они – незаменимый конструкционный материал для изделий, рабо-
тающих в морской воде. Кроме всего прочего, они не обрастают при экс-
плуатации водорослями и микроорганизмами.
Свето- и озоностойкие резиновые материалы изготавливают на основе
насыщенных каучуков – СКФ, СКЭП, ХСПЭ и БК. Резины на основе фторсо-
держащего каучука (СКФ) устойчивы к тепловому старению, воздействию
масел, топлива, различных растворителей (даже при повышенных темпера-
турах), негорючи, обладают высоким сопротивлением истиранию, но имеют
низкую эластичность и малую стойкость к большинству тормозных жидко-
стей. Резины на основе СКФ и этиленпропиленовых каучуков (СКЭП) стойки
к действию сильных окислителей (НNО3, Н2О3 и др.) и не разрушаются при
работе в атмосферных условиях в течение нескольких лет. Резины на основе
51хлорсульфополиэтиленового каучука (ХСПЭ) применяют как конструкцион-
ный материал (противокоррозионные, не обрастающие в морской воде водо-
рослями и микроорганизмами покрытия), а также для защиты от гамма-
излучения. Резины на основе бутилкаучука (БК) широко применяют в шин-
ном производстве, а также для изготовления изделий, работающих в контакте
с концентрированными кислотами и другими химикатами. Свето- и озоно-
стойкие резиновые материалы предназначены для масло- и бензостойких из-
делий – гибких шлангов, диафрагм, уплотнителей и др.
Теплостойкие резиновые материалы изготавливают на основе НК, СКТ
и СКС. Морозостойкими являются резины на основе каучуков, имеющих
низкие температуры стеклования – НК, СКС-10, СКТ. Эти резиновые мате-
риалы используются для сверхтепло- и морозостойких изделий, электротех-
нических деталей и др.
Электротехнические резиновые материалы делятся на две группы: изо-
ляционные и проводящие. Электроизоляционные резиновые материалы изго-
тавливают на основе неполярных каучуков НК, СКБ, СКС, СКТ и БК. Их
электрические свойства: ρov = 1011…1015 Ом · см; ε = 2,5…4. Электропрово-
дящие резины для экранированных кабелей получают из натурального, син-
тетического бутадиенового каучуков, наирита с обязательными добавками
сажи и графита в количестве 65–70 % от массы каучука. Удельное электро-
сопротивление проводящих резин ρov = 102…104 Ом · см.
Износостойкие резиновые материалы изготавливают на основе СКУ. Ра-
бочие температуры резин составляют –30…130 ºС. Они предназначены для
производства шин, амортизаторов, буферов, клапанов, обкладок в транспорт-
ных системах, для абразивных материалов, обуви и др.
Глава 5. СТЕКЛА
Неорганическое стекло – это однородное аморфное вещество, получае-
мое при затвердевании расплава оксидов. Оно не имеет определенной точки
плавления или затвердевания и при охлаждении переходит из расплавленно-
го, жидкого состояния, в высоковязкое состояние, а затем в твердое, сохраняя
при этом неупорядоченность и неоднородность внутреннего строения.
В составе стекла могут содержаться оксиды трех типов: стеклообразую-
щие, модифицирующие и промежуточные. Стеклообразующими являются ок-
сиды кремния, бора, фосфора, германия, мышьяка. К модифицирующим отно-
сятся оксиды щелочных (Na, K) и щелочноземельных (Са, Мg, Ва) металлов.
52Модифицирующие оксиды вводят в процессе варки стекол. Глинозем Аl2О3
повышает механическую прочность, а также термическую и химическую стой-
кость стекол. При добавке В2О3 повышается скорость стекловарения, улучша-
ется осветление и уменьшается склонность к кристаллизации. Оксид свинца
РbО, вводимый при изготовлении оптического стекла и хрусталя, повышает по-
казатель светопреломления. Оксид цинка ZnO понижает температурный коэф-
фициент линейного расширения стекла, благодаря чему повышается его терми-
ческая стойкость. Промежуточными являются оксиды алюминия, свинца, тита-
на, железа, которые могут замещать часть стеклообразующих оксидов.
Технологические добавки, вводимые в состав стекол, делят по их назна-
чению на следующие группы:
– осветлители – вещества, способствующие удалению из стекломассы
газовых пузырей (сульфат натрия, плавиковый шпат);
– обесцвечиватели – вещества, обесцвечивающие стекольную массу;
– глушители – вещества, делающие стекло непрозрачным.
Стеклообразующие оксиды (SiO2,
Аl2О3, В2О3, Р2О3) образуют простран-
ственную сетку из однородных звеньев-
полиэдров, а модифицирующие оксиды,
Si O Na
располагаясь внутри ячеек сетки, ос-
а
б
лабляют или разрывают связи в стекло-
Схема непрерывной структурной сетки
образующих оксидах и снижают проч-
стекла: а – кварцевого;
б
– натрийсиликатного
ность, термо- и химическую стойкость
стекла, но позволяют регулировать температуру его размягчения и другие свой-
ства (см. рисунок-схему).
Химический состав стекла можно изменять в широких пределах, поэтому
и свойства стекла могут быть различными. По химическому составу в зависи-
мости от природы стеклообразующих оксидов различают силикатное, алюмо-
силикатное, боросиликатное, алюмоборосиликатное и другие виды стекла.
В зависимости от содержания модификаторов стекло может быть ще-
лочным и бесщелочным.
По назначению различают строительное (оконное, стеклоблоки), быто-
вое (стеклотара, посуда) и техническое (оптическое, электротехническое, хи-
мическое и др.) стекло.
Свойства неорганических стекол изотропны. К основным свойствам от-
носятся:
53– плотность 2200…6500 кг/м 3 (для стекол с оксидами свинца – до
8000 кг/м3);
– температуры стеклования для промышленных стекол 425…600 ºС, раз-
мягчения 600…800 ºС;
– коэффициент теплопроводности 0,7…15 Вт/(м · К);
– температурный коэффициент линейного расширения для кварцевых
стекол 5,6 · 107 ºС–1, для строительных стекол 9,0 · 108 ºС–1;
– σсж = 500…2000 МПа, σраст = 30…90 МПа, σизг = 50…150 МПа.
К потребительским свойствам неорганических стекол относятся прозрач-
ность, высокая стойкость к атмосферным воздействиям, водо- и воздухонепро-
ницаемость, термостойкость. Термостойкость стекла характеризует его долго-
вечность в условиях резких изменений температуры и определяется разностью
температур, которую стекло может выдержать без разрушения при резком ох-
лаждении в воде (T = 0 ºС). Для большинства видов стекол термостойкость ко-
леблется от 90 до 170 ºС, а для кварцевого стекла она составляет 800…1000 ºС.
Стекло поддается механической обработке: его можно пилить цирку-
лярными пилами с алмазной набивкой, обтачивать победитовыми резцами,
резать алмазом, шлифовать, полировать.
Техническое стекло по области применения делится на электротехниче-
ское, транспортное, оптическое, светотехническое, термостойкое, тугоплав-
кое, легкоплавкое и др.
Электротехническое стекло имеет высокие значения удельного элек-
тросопротивления, большую электрическую прочность (16…50 кВ/мм), низ-
кие значения диэлектрических потерь (tg δ = 0,0018…0,0175) и сравнительно
высокую диэлектрическую проницаемость (ε = 3,5…16), которая повышается
при увеличении концентрации РbО или ВаО. При нагреве в интервале темпе-
ратур 200…400 ºС удельное электросопротивление уменьшается в 108–1010 раз,
что связано с увеличением подвижности щелочных ионов, и стекло теряет
свои изолирующие свойства. Оксиды тяжелых металлов – свинца и бария –
уменьшают подвижность ионов и снижают потери.
При впаивании металла в стекло или сваривании стекол разного состава
в стекле появляются термические напряжения из-за различия температурных
коэффициентов линейного расширения. Если температурные коэффициенты
обоих материалов близки, то спаи стекла с материалом называются согласо-
ванными спаями, а если различны – несогласованными.
54Как диэлектрик электротехническое стекло используют для колб освети-
тельных ламп и радиоламп, в электровакуумных устройствах, для изоляторов,
для герметизации интегральных схем. Так, в виде тонкой (до 3…4 мкм) плен-
ки стекло используют в качестве прочной, не трескающейся и теплостойкой
изоляции на металлических проводах и термопарах. Халькогенидное стекло
используется для герметизации полупроводниковых приборов. Электропрово-
дящие (полупроводниковые) стекла – халькогенидные и оксидные ванадиевые –
находят широкое применение в качестве термисторов и фотосопротивлений.
Транспортное стекло в машиностроении эффективно применяется как
конструкционный материал при условии нейтрализации хрупкости, что дос-
тигается его закалкой, как правило, в воздушном потоке.
Специфическими свойствами транспортных стекол являются их оптиче-
ские свойства: светопрозрачность, отражение, рассеяние, поглощение и пре-
ломление света. Коэффициент преломления таких стекол составляет 1,47…1,96,
коэффициент рассеяния находится в интервале 20…71.
Разновидностями транспортного стекла являются триплексы и термо-
пан, применяемые для остекления в транспортных средствах и скафандрах.
Триплексы – композиционный материал, получаемый из двух листов за-
каленного силикатного (или органического) стекла толщиной 2…3 мм, скле-
енных прозрачной эластичной полимерной (обычно из поливинилбутираля)
пленкой. При разрушении триплекса образовавшиеся неострые осколки
удерживаются на полимерной пленке.
Термопан – трехслойное стекло, состоящее из двух листов закаленных
стекол и воздушного промежутка между ними. Эта воздушная прослойка
обеспечивает теплоизоляцию.
Оптическое и светотехническое стекло. Оптические свойства стекол
зависят от их окраски, которая определяется химическим составом стекол, а
также от состояния поверхности изделий. Оптические изделия должны иметь
изотропную, свободную от напряжений структуру, которую получают отжи-
гом, и гладкие полированные поверхности.
Обычное, неокрашенное листовое стекло пропускает до 90 %, отражает
примерно 8 % и поглощает около 1 % видимого и частично инфракрасного
света; ультрафиолетовое излучение поглощается почти полностью. Кварце-
вое стекло прозрачно для ультрафиолетового излучения. Светорассеивающие
стекла содержат в своем составе фтор. Стекло с большим содержанием РbО
поглощает рентгеновские лучи.
55Термостойкое и тугоплавкое стекло. «Пирекс» – термостойкое стекло
на основе SiO2 (80,5 %) с повышенным содержанием В2О3 (12 %), Na2О (4 %),
а также оксидами алюминия, калия и магния. «Мазда» – тугоплавкое стекло
на основе SiO2 (57,6 %) с оксидами алюминия (25 %), кальция (7,4 %), маг-
ния (8 %) и калия. «Пирекс» и «Мазда» используются для изготовления изде-
лий, использующихся при повышенных температурах эксплуатации: оболоч-
ки термометров, смотровые стекла и др.
Легкоплавкое стекло. Эти стекла изготовляют на основе РbО (70 %) с
добавлением В2О3 (20 %) или В2О3 (68,8 %) с добавлением ZnО (28,6 %) и
Na2O (2,6 %); используются для изготовления эмалей, глазури и припоев для
паяния стекла.
Глава 6. СИТАЛЛЫ
Ситаллы (стеклокристаллические материалы) – искусственный мате-
риал на основе неорганического стекла, получаемый путем полной или час-
тично управляемой кристаллизации в них.
Термин «ситаллы» образован от слов «стекло» и «кристаллы». По струк-
туре и технологии получения ситаллы занимают промежуточное положение
между обычным стеклом и керамикой. От неорганического стекла они отли-
чаются кристаллическим строением, а от керамических материалов – более
мелкозернистой и однородной микрокристаллической структурой.
В состав ситаллов входят:
– оксиды – Li2О, Аl2О3, SiO2, МgО, СаО и др.;
– нуклеаторы (катализаторы кристаллизации) – соли светочувствительных
металлов – Аu, Аg, Сu, являющиеся коллоидными красителями и содержащиеся
в стекле в виде тонкодисперсных частиц. Нуклеаторы являются дополнитель-
ными центрами кристаллизации (см. рисунок-схему). Они должны иметь кри-
сталлическую решетку, подобную выщелачивающимся из стекла кристалличе-
ским фазам, и способствовать равномерной кристаллизации всей массы;
– глушители (плохо растворимые частицы) – фтористые и фосфатные
соединения, ТiO2 и др.
Схема кристаллизации стекла при образовании ситаллов
с помощью нуклеаторов
56Структура ситаллов мелкокристаллическая, однородная, характеризуется
отсутствием пористости. Средний размер кристаллитов в ситаллах 1…2 мкм.
Содержание кристаллической фазы не менее 40–50 %. Кристаллиты сраста-
ются между собой или связаны прослойками остаточного аморфного стекла.
Количество стеклофазы не превышает нескольких процентов. Беспорядочная
ориентация кристаллитов формирует в ситаллах анизотропию.
Регулируя режимы термообработки, можно изменять степень кристал-
лизации и размеры кристаллов в ситаллах, что отражается на свойствах изде-
лий. Свойства ситаллов изотропны и в основном определяются фазовым со-
ставом и их структурой. Основными свойствами ситаллов являются:
– плотность 2400…2950 кг/м3;
– температура размягчения 1250…1350 ºС;
– низкая теплопроводность 2…7 Вт/(м · К);
– температурный коэффициент линейного расширения (7…300) · 10–7 ºC–1;
– σсж = 7…2000 МПа, σв = 112…160 МПа, σизг = 7…350 МПа;
– модуль Юнга 84…141 ГПа;
– хрупкость (при ударной вязкости 4,5…10,5 кДж/м2);
– микротвердость 7000…10 500 МПа;
– высокая износостойкость;
– термостойкость 200…700 ºС (до 1100 ºС);
– диэлектрические свойства;
– химическая стойкость;
– газонепроницаемость и нулевое водопоглощение.
По внешнему виду ситаллы могут быть непрозрачными (глухими), про-
зрачными, а также окрашенными (коричневого, серого, кремового и других
светлых цветов). Прочность их зависит от температуры: до 700…780 ºС она
снижается незначительно, а при более высоких температурах быстро падает.
Жаропрочность ситаллов составляет 800…1200 ºС.
Причина особо ценных свойств ситаллов заключается в их исключи-
тельной мелкозернистости и почти идеальной поликристаллической структу-
ре. В них совершенно отсутствует всякая пористость. Усадка материала при
его переработке незначительна. Большая абразивная стойкость делает их ма-
лочувствительными к поверхностным дефектам.
Детали из ситаллов соединяют друг с другом и другими материалами с
помощью стеклокристаллического цемента с последующей термической об-
работкой при 400…600 ºС, клеев и замазок на основе эпоксидной смолы и
жидкого стекла, металлизацией с последующей пайкой.
57Ситаллы классифицируют в зависимости от способа производства, ха-
рактера исходных материалов и по назначению.
Ситалловые изделия получают, как правило, путем плавления стекольной
шихты специального состава, охлаждения расплава до пластического состоя-
ния и последующего формования методами стекольной или керамической
технологии (вытягивание, выдувание, прокатка, прессование), а затем ситал-
лизацией. Такие изделия получают также методом порошкового спекания.
По характеру исходных материалов и свойств выделяют петроситаллы,
шлакоситаллы и технические ситаллы. Разновидностью ситаллов являются
ситаллопласты – композиционные материалы, получаемые на базе пласти-
ческих масс (фторопластов) и ситаллов.
Петроситаллы получают на основе габбро-норитовых, диабазовых и дру-
гих горных пород, шлакоситаллы – из металлургических или топливных шла-
ков. Технические ситаллы изготавливают на основе искусственных компози-
ций различных химических соединений – оксидов, солей.
По назначению ситаллы делятся на конструкционные (строительные и
машиностроительные), технические, радио-, электро- и фототехнические. На
основе ситаллов получают различные клеи для металла, стекла, керамики.
Наиболее широкое распространение в строительстве получили шлакоситаллы
и пеношлакоситаллы.
Шлакоситаллы – ситаллы из огненно-жидких металлургических шлаков.
Плотность 600…2700 кг/м3; σсж = 250…550 МПа, σизг = 65…130 МПа, мо-
дуль упругости Е = 11 · 104 МПа, рабочие температуры до 750 ºС, водопо-
глощение практически равно нулю; высокие кислото- и щелочестойкость.
В машиностроении ситаллы применяют для изготовления подшипников,
деталей двигателей, труб, жаростойких покрытий, лопастей компрессоров,
точных калибров металлорежущих станков, метрологических мер длины,
фильер для вытягивания синтетического волокна, абразивов для шлифова-
ния; в химическом машиностроении – пар трения плунжеров, деталей хими-
ческих насосов, реакторов, мешалок, запорных клапанов. Радио- и электро-
технические ситаллы используются для изготовления подложек, оболочек,
плато, сетчатых экранов, антенны обтекателей и др., а как жаростойкие по-
крытия – для защиты металлов от действия высоких температур. Фототехни-
ческие ситаллы применяются для изготовления сетчатых экранов телевизо-
ров, дорожных знаков, зеркал телескопов, для замены фотоэмульсий диапо-
зитивов, на шкалах приборов и др. Разрешающая способность и качество
изображения у фотоситаллов выше, чем у обычных фотоэмульсий.
58Глава 7. КЕРАМИЧЕСКИЕ МАТЕРИАЛЫ
Керамика – неорганические поликристаллические материалы, получае-
мые из сформованных минеральных масс (глины и их смеси с минеральными
добавками) в процессе высокотемпературного (1200…2500 ºС) спекания.
В керамической технологии используют главным образом каолины и
глины, а также чистые оксиды. Под каолинами и глинами понимают природ-
ные водные алюмосиликаты с различными примесями, способные при заме-
шивании с водой образовывать пластичное тесто, которое после обжига не-
обратимо переходит в камневидное состояние.
Керамические изделия изготовляют способами пластического формова-
ния и полусухого прессования с последующей сушкой и спеканием.
При нагреве глины во время спекания в ней начинают последовательно
происходить химические и физико-химические процессы, приводящие к
полному и необратимому изменению ее структуры: 1) удаление химически
связанной воды (500…600 ºС); 2) разложение обезвоженной глины на оксиды
(800…900 ºС); 3) образование новых водостойких и тугоплавких минералов
(1000…1200 ºС); 4) образование некоторого количества расплава из легкоплав-
ких компонентов глины (900…1200 ºС); 5) образование прочного камневидного
материала за счет связывания твердых частиц образовавшимся расплавом.
Состав керамики образован многокомпонентной системой, включающей:
– кристаллическую фазу (более 50 %) – химические соединения и (или)
твердые растворы. Кристаллическая фаза является основой керамики и опре-
деляет значения механической прочности, термостойкости и других основ-
ных свойств;
– стекловидную (или аморфную) фазу (1–40 %) – прослойки стекла, хи-
мический состав которого отличается от химического состава кристалличе-
ской фазы. Стекловидная фаза ухудшает механическую прочность и тепло-
вые показатели, однако стеклообразующие компоненты (глинистые вещест-
ва) облегчают технологию изготовления изделий;
– газовую фазу – газы, находящиеся в порах. По структуре порового про-
странства различают керамику с открытыми, т. е. сообщающимися с внешней
средой, и закрытыми порами. Наличие даже закрытых пор ведет к снижению
механической и электрической прочности, росту электрических потерь.
Керамика – изотропный материал, так как представляет собой поликри-
сталлическое вещество с мелкими беспорядочно расположенными кристалла-
59ми. Керамику с анизотропией свойств получают на основе монокристаллов.
Сегнето- и пьезокерамику получают при сохранении остаточной поляризации.
Свойства керамики определяются ее составом, структурой и пористо-
стью. К основным свойствам керамических материалов относятся:
– плотность 1800…3900 кг/м3 и более;
– водопоглощение для пористой керамики 6–20 % по массе и 12–40 % по
объему, а для плотной – 1–5 % по массе и 2–10 % по объему;
– теплопроводность в зависимости от пористости и химического состава
0,8…1,16 Вт/(м · К). Сравнительно высокая теплопроводность у керамики на
основе Аl2О3 и особенно на основе ВеО;
– σраст = 30…300 МПа, σсж = 3000 МПа и более;
– твердость, близкая к твердости алмаза;
– высокая хрупкость;
– высокое электрическое сопротивление, отличные диэлектрические свой-
ства;
– водо-, химическая, коррозионная и жаростойкость.
Недостатком керамики является высокая усадка при спекании – 20–25 %
и выше, что создает трудности с обеспечением точных размеров изделия.
Обработка готовых изделий затруднена, так как спеченная керамика обладает
высокой твердостью, режется с трудом и только абразивами.
Изделия из керамики соединяют друг с другом теми же материалами,
что и ситаллы: стеклокристаллическим цементом с последующей термиче-
ской обработкой, клеями и замазками на основе эпоксидной смолы и жидко-
го стекла, а также металлизацией с последующей пайкой.
Керамику классифицируют по вещественному составу, составу кристал-
лической фазы, структуре и назначению.
По вещественному составу разновидностями керамики являются фаянс,
полуфарфор, фарфор, терракота, керметы, корундовая и сверхтвердая ке-
рамика и так называемая каменная масса.
Фаянс, полуфарфор и фарфор получают на основе жгущихся белых
глин, каолинов, кварца и полевого шпата, взятых в различных соотношениях.
Они обладают различной пористостью, что определяет механические свойст-
ва и водопоглощение. Водопоглощение фаянса 10–12 %, предел прочности
при сжатии обычно до 100 МПа. Полуфарфор по сравнению с фаянсом имеет
более спекшийся черепок (водопоглощение 3–5 %), и его прочность выше
(σсж = 150…200 МПа). Фарфор отличается еще большей плотностью (водо-
60поглощение 0,2–0,5 %) и прочностью (σсж до 500 МПа), что позволяет изго-
товлять из него тонкостенные изделия.
Терракота – керамические изделия (облицовочные плиты, архитектур-
ные детали, посуда и т. д.) с пористым черепком, обычно красного, коричне-
вого или кремового цветов.
Керметы (керамико-металлические материалы) – искусственные мате-
риалы, получаемые спеканием металлических и керамических порошков, со-
четающие свойства металлов и керамических веществ. Изделия из кермета –
детали турбин и авиационных двигателей, режущий инструмент и др.
Корундовая керамика (минералокерамика) – это керамика на основе спе-
ченного оксида алюминия, содержащего не более 2 % примесей.
Сверхтвердая керамика – композиционный материал, получаемый на ос-
нове нитрида бора.
По составу кристаллической фазы различают керамику из чистых окси-
дов (Аl2O3, ZrO2, МgO, ВеО, СаО и др.) и бескислородную (SiC, ТiВ2, ZrВ2,
ВN, Si3N4, МоSi2).
По структуре (характеру строения черепка) керамика делится на плот-
ную (ρ = 1–2 %) и пористую (ρ = 15–20 %). Пористые керамики поглощают
более 5 % воды (по массе), а плотные 1–4 % по массе или 2–8 % по объему.
Пористую структуру имеют кирпич, блоки, черепица, дренажные трубы и др.;
плотную – плитки для полов, канализационные трубы, санитарно-техниче-
ские изделия.
Глава 8. КОМПОЗИЦИОННЫЕ МАТЕРИАЛЫ
Композиционными называют однородные в макрообъеме материалы,
получаемые путем искусственного объединения микроскопических объемов
разнородных веществ.
8.1. Общие сведения о композиционных материалах
Композиционные материалы состоят из непрерывной матрицы, в кото-
рой равномерно распределены дискретные или непрерывные микрообъемы
наполнителя зернистой (рис. 8.1, а) или волокнистой (рис. 8.1, б, в) формы.
Матрица связывает отдельные элементы наполнителя в единый монолит.
Механическая нагрузка, приложенная к КМ, воспринимается матрицей и че-
рез поверхности раздела фаз передается на элементы наполнителя. В качест-
ве наполнителя обычно используют более прочное вещество, а матрицей
должно быть более пластичное вещество.
