Repository: oleg-zharkikh/doc-chat

# doc-chat
RAG-система для работы со своей коллекцией текстовых документов локально с применением локальной LLM.


Текущий статус: в разработке.

## Запуск elasticsearch

Для linux:
```
docker run -d --name elasticsearch -p 9200:9200 -p 9300:9300 \
  -e "discovery.type=single-node" \
  -e "xpack.security.enabled=false" \
  docker.elastic.co/elasticsearch/elasticsearch:8.11.0

```


Остановка контейтера:

```
docker stop elasticsearch
```

Удаление контейтера:
```
docker rm elasticsearch
```

File: html_docs/ЦВЕТНЫЕ МЕТАЛЛЫ.html (part 4 of 4)
Сплавы, не упрочняемые термической обработкой
АМц0,10,21,0–1,6–Отжиг13020
АМг20,11,8–2,60,2–0,6–Отжиг19023
АМг50,15,8–6,80,5–0,80,02–0,1 Тi
61Упрочняющее действие наполнителя определяется его геометрической
формой, а также размерами и ориентацией дискретных элементов структуры
наполнителя в КМ. По геометрической форме используемого наполнителя
КМ подразделяют на два класса:
– с зернистым наполнителем. Наполнитель называют зернистым при ус-
ловии lз d  1 (где lз – межзеренное расстояние; d – диаметр волокна);
– волокнистым наполнителем. Для волокнистого наполнителя выполня-
ется условие li d  1 (где li – длина волокна).
Механизм упрочняющего действия зернистого наполнителя зависит от
размера его зерен, исходя из которого различают КМ:
– дисперсно-упрочненные (упрочнение такого типа проявляется при раз-
мере зерен d  1 мкм).
В зависимости от механизма армирующего действия волокнистого на-
полнителя КМ различают:
– с дискретным волокном (отношение размерных параметров волокна
li d в этих композитах находится в пределах 10…103);
– непрерывным волокном, удовлетворяющим условию li d  .
Пространственная ориентация волокнистого наполнителя, не влияя на
механизм контактного взаимодействия матрицы с волокном, оказывает влия-
ние на условия передачи напряжения в объеме детали из КМ. Рациональная
62ориентация волокон позволяет оптимально использовать преимущества КМ
при конструировании деталей машин, усиливая материал в наиболее нагру-
женных направлениях детали.
8.2. Матрица композиционных материалов
Основное назначение матрицы в КМ состоит в связывании дисперсных
частиц или более крупных зерен, дискретных или непрерывных волокон на-
полнителя в сплошное твердое тело, а также в восприятии и равномерном
перераспределении внешней нагрузки на элементы наполнителя. Для выпол-
нения указанных функций матричный материал должен быть пластичным и
обладать достаточно высокой прочностью контактного взаимодействия с по-
верхностью наполнителя.
В качестве матрицы КМ используется ряд материалов, имеющих и само-
стоятельное применение, в том числе конструкционное (рис. 8.2).
Большинство металлов и полимеров вполне удовлетворяют основным
требованиям, предъявляемым к матричному материалу, и получили широкое
применение для создания КМ на их основе. Стекло и керамика относятся к
хрупким материалам, однако они также находят применение при разработке
КМ специального назначения.
Стекло наиболее широко используется в качестве матричного материала
при создании дисперсно-упрочненных КМ на его основе – ситаллов. За ру-
бежом дисперсно-упрочненное стекло получило название пирокерам. Ком-
бинируя состав и долевое соотношение стеклянной матрицы и дисперсных
частиц наполнителя получают КМ с самыми разными, в том числе резко про-
тивоположными, свойствами.
Керамика имеет самостоятельное применение в качестве высокотемпе-
ратурного материала. Существенный недостаток керамики заключается в
63низком сопротивлении механическим и тепловым ударам. Главная цель вве-
дения наполнителя в керамическую матрицу состоит в повышении термо-
прочности и ударной вязкости получаемого композита. Поэтому для армиро-
вания керамики используют преимущественно волокнистый наполнитель.
8.3. Металлическая матрица
Создание КМ на металлической матрице преследует цель устранить ос-
новные недостатки металлов, препятствующие их эффективному применению
в качестве конструкционного материала, – большую плотность, низкую рабо-
чую температуру эксплуатации и низкую вязкость разрушения.
В качестве матрицы КМ наиболее широкое применение получили легкие и
жаропрочные металлы и сплавы. Они позволяют получать максимальное значе-
ние удельной прочности КМ на их основе, особенно в сочетании с низкоплотны-
ми волокнами. Из легких металлов алюминий получил наиболее широкое приме-
нение, что обусловлено наряду с ценным комплексом свойств его большими
природными ресурсами и соответственно большим объемом производства.
Недостатком алюминия является его низкая прочность (σв ~ 60 МПа). По-
этому при использовании в качестве матрицы КМ алюминий применяют пре-
имущественно в виде сплавов с другими элементами – дюралюминием и си-
луминами. Рабочая температура алюминиевых сплавов не превышает 300 ºС,
однако армирование их углеродными волокнами позволяет применять полу-
чаемый КМ при температурах до 450 ºС.
Для создания жаропрочных КМ представляет интерес спеченный алю-
миниевый порошок (САП), который сам является КМ на алюминиевой мат-
рице, упрочненным дисперсными частицами диоксида алюминия, и обладает
высокой жаропрочностью при длительном нагреве до 500 ºС.
Минимальная среди металлов и сплавов конструкционного назначения
плотность сплавов магния (около 1,8 г/см3) является существенным достоин-
ством для их использования в качестве матрицы для создания КМ с высокой
удельной прочностью. Следует, однако, отметить, что армирование магния и
его сплавов сопряжено со значительными технологическими трудностями
вследствие их плохой деформируемости и рыхлой оксидной пленки на маг-
ниевых поверхностях.
Титановые сплавы обладают максимальной удельной прочностью по
сравнению со сплавами на основе других металлов. Получили развитие рабо-
ты по армированию титана и его сплавов волокнами тугоплавких соедине-
64ний. Однако широкому использованию титановой матрицы препятствуют
технологические трудности введения наполнителя в матрицу.
Жаропрочные сплавы используют для изготовления ответственных де-
талей, работающих под нагрузкой при рабочих температурах выше 700 ºС.
Наибольшее развитие получили жаропрочные сплавы на основе никеля. Пу-
тем сложного легирования никелевых жаропрочных сплавов удается повы-
сить их рабочие температуры до 1100 ºС. Армирование их углеродным во-
локном позволяет повысить жаропрочность материала еще на 150…200 ºС.
Пластичность жаропрочных сплавов вполне достаточна для передачи
нагрузки на армирующую матрицу волокна, но недостаточна для процессов
совместной пластической деформации с волокном. Поэтому КМ на их основе
изготавливают преимущественно жидкофазными методами, т. е. процессами
литья, пропитки и др.
8.4. Полимерная матрица
Термопласты (термопластичные полимеры) в качестве конструкцион-
ных материалов имеют ограниченное применение из-за относительно низких
характеристик прочности и предела текучести. Улучшение конструкционных
свойств термопластов введением армирующих наполнителей также не полу-
чило большого развития.
Широкому использованию термопластов в качестве матрицы КМ пре-
пятствуют технологические трудности вследствие плохой смачиваемости
ими поверхностей большинства наполнителей. Кроме того, вязкость термо-
пластов резко возрастает при введении зернистого или дискретного волокни-
стого наполнителя, что затрудняет равномерное распределение наполнителя
в матрице КМ и приводит к его переизмельчению.
Из термопластов в качестве матрицы КМ нашли применение полиамиды
(известны под названием капрон и нейлон) и фторорганические полимеры.
Полиамиды ударопрочны, обладают вибропоглощающими свойствами,
химически стойки в щелочной среде, устойчивы к воздействию бензина и
спирта, имеют низкий коэффициент трения и поэтому служат матрицей КМ
преимущественно антифрикционного назначения.
Из фторорганических полимеров в качестве КМ наиболее широко ис-
пользуют полифторэтилен, более известный под названием фторопласт и
тефлон. Фторопласт, как и капрон, служит матрицей КМ антифрикционного
назначения, обладает стабильно низким значением коэффициента трения при
температурах до 250 ºС, в том числе и в глубоком вакууме.
65Фторопласт выпускают в виде порошка с частицами волокнистой струк-
туры, а также в виде тканого материала в сочетании со стеклянными, метал-
лическими и другими полимерными волокнами. Затем их перерабатывают в
детали антифрикционного назначения.
Композиционные материалы с матрицей из фторопласта используют для
изготовления деталей узлов трения, работающих без смазывания. Однако по
механическим свойствам КМ на основе фторопласта даже с лучшими напол-
нителями уступают КМ на других полимерных матрицах.
Реактопласты по вязкости отличаются от термопластов. У первых она
на несколько порядков ниже, что обусловило их преимущественное исполь-
зование в технологии получения КМ. Наиболее распространены матрицы из
фенолформальдегидных и эпоксидных полимеров.
Фенолформальдегидные полимеры для формирования матрицы КМ ис-
пользуют в жидком и твердом виде, а также применяют бакелитовые лаки в
виде раствора бакелита в этиловом спирте.
Эпоксидные полимеры наиболее широко применяют в качестве матрицы
при изготовлении новых КМ конструкционного назначения. Степень содер-
жания в эпоксидных смолах наполнителя достигает 85 %, что позволяет в
максимальной степени реализовать высокие физико-механические свойства
волокнистого наполнителя в свойствах КМ на эпоксидной матрице.
Из элементоорганических полимеров наиболее широкое применение в
качестве матрицы КМ получили кремнийорганические полимеры, которые на-
зывают также полиорганосилоксаны.
В технологии КМ полиорганосилоксаны применяют в виде лаков – рас-
твора кремнийорганической смолы в органических растворителях.
Кремнийорганические смолы хорошо смешиваются с большинством ор-
ганических полимеров, что упрощает технологию их применения и позволяет
уменьшить отрицательное влияние их недостатков в качестве матрицы КМ.
Доля органических смол, добавляемых в полиорганосилоксаны, обычно со-
ставляет около 10 %. В качестве добавок наиболее часто используют эпок-
сидные, фенолформальдегидные и полиэфирные полимеры.
Полиорганосилоксаны обладают антиадгезионными свойствами. Вслед-
ствие слабой адгезии на поверхности раздела полиорганосилоксанов с на-
полнителем остаются несплошности и поры, что уменьшает механическую
прочность КМ с кремнийорганической матрицей.
Другим технологическим недостатком кремнийорганических смол явля-
ется высокая температура их отвердевания. Для большинства полиорганоси-
66локсанов она составляет около 200 ºС, что усложняет технологию получения
материалов на их основе. Введение катализаторов и модифицирование крем-
нийорганических полимеров органическими смолами позволяет уменьшить
температуру и сократить время отвердевания. Полиорганосилоксаны некото-
рых марок твердеют при нормальной температуре.
Расширение области применения КМ с кремнийорганической матрицей
ограничивается относительно низкой механической прочностью смол, что
затрудняет получение высокопрочных материалов.
В качестве матрицы КМ используют некоторые виды искусственных неор-
ганических полимеров. В технологии углеродсодержащих КМ в качестве мат-
рицы наряду с искусственным графитом применяют также карбид кремния.
Карбид кремния. В технологии получения КМ применяются два способа
насыщения волокнистого каркаса карбидом кремния. Наиболее распространен
способ насыщения волокнистого каркаса углеродной матрицей с последую-
щим силицированием полученного полуфабриката. По другому способу во-
локнистый каркас насыщают пиролитическим карбидом кремния, который об-
разуется в порах каркаса восстановлением галогенидов кремния водородом.
Углеродная матрица. В технологии получения КМ углеродная матрица
образуется в результате термического разложения как термопластичных и
термореактивных, так и газообразных углеводородов. При использовании
термопластичных или термореактивных углеводородов углеродную матрицу
формируют твердые продукты пиролиза углеводородов, имеющие общее на-
звание коксовый остаток. В процессе пиролиза газообразных углеводородов
выделяется пиролитический углерод, или пироуглерод, который служит мат-
рицей, связывающей дискретные элементы наполнителя в единый монолит.
Пиролитический углерод образуется на нагретых поверхностях в про-
цессе термического разложения газообразных углеводородов. Для формиро-
вания пироуглеродной матрицы КМ создают условия для разложения угле-
водородов на поверхности наполнителя, скомпонованного в виде пористого
каркаса, создаваемого КМ. Конструктивную жесткость каркасу из наполни-
теля обычно придают с помощью коксового остатка каменноугольного пека
или синтетических смол, которые используют для пропитывания пористого
каркаса. Полученный полуфабрикат подвергают термической обработке.
Особенность пиролитических процессов заключается в том, что пироли-
тический углерод насыщает пористую основу через постепенное осаждение
на доступных газу поверхностях. Поэтому некоторая часть пор и пустот, пер-
воначально доступных газу, по мере увеличения толщины слоя пиролитиче-
67ского углерода может закупориваться полностью, прекращая поступление га-
за, т. е. остаются зоны не полностью заполненные матрицей. Этим пироугле-
родная матрица существенно отличается от импрегнатов, вводимых в угле-
родный каркас в жидком виде (полимеры, металлы и др.).
8.5. Наполнители композиционных материалов
При введении наполнителя в матрицу и наполнении им матрицы образу-
ется КМ. Наполнитель обеспечивает основные конструктивные и функцио-
нальные свойства КМ. Поэтому основным требованием при выборе наполни-
теля является соответствие его свойств целевому назначению КМ.
Наполнителями для производства КМ могут служить практически все
природные и созданные в процессе деятельности человека материалы после
придания им определенных форм и размеров. В качестве наполнителей КМ
наиболее широкое применение получили порошкообразные и волокнистые
материалы естественного и искусственного происхождения (рис. 8.3).
Среди порошкообразных к естественным наполнителям относятся мел,
каолин, тальк и др.
Мел – СаСО3 представляет собой мягкий минерал белого цвета, твердо-
стью 3 по шкале Мооса; осадочная горная порода, распространенное природное
вещество. Мел дешев, запасы его практически неограниченны, он нетоксичен,
безвреден, не имеет запаха; это тонкозернистая разновидность известняка. При
нагреве до 800 ºС мел разлагается, выделяя углекислый газ и образуя известь.
68Мел используется для наполнения полимеров. Его введение сокращает
расход полимеров и уменьшает усадку КМ в процессе его формования и от-
вердевания. Мел имеет минимальный усиливающий эффект по сравнению с
другими наполнителями. По показателю преломления света он близок к боль-
шинству полимеров, поэтому при введении мела можно получать оптически
однородные пластмассы практически любого цвета.
Каолин имеет химическую формулу Аl2О3 · SiO2 · 2Н2О, его частицы имеют
форму гексагональных пластинок. Он находит широкое применение как напол-
нитель полимеров, главным образом, полиэфирных. Введение каолина повышает
физико-механические характеристики и модуль упругости наполненных им по-
лимеров. Недостатоr каолина – плохая диспергируемость в полимерах: его вве-
дение резко повышает вязкость полимера.
Тальк – вещество с химической формулой 3MgO · 4SiO2 · Н2О, представ-
ляет собой белый порошок с пластинчатыми частицами, твердость которых
1,0 по шкале Мооса. Применяют тальк преимущественно для наполнения по-
липропилена и поливинилхлорида.
Нефелин и полевой шпат – безводные щелочные алюмосиликаты близ-
кого состава. Куски полевого шпата раскалываются по плоскостям спайно-
сти, расположенным под углом 90° одна к другой, поэтому образующиеся
частицы имеют форму блоков и прямоугольных осколков. Нефелин и поле-
вой шпат хорошо смачиваются и диспергируются в большинстве полимеров,
обеспечивая низкую вязкость и высокую текучесть при высоких степенях за-
полнения. Наполненные ими полимеры прозрачны или полупрозрачны, об-
ладают повышенной химической стойкостью и износостойкостью.
Кварц в виде порошка получают путем измельчения кварцевого песка до
зерен диаметром не более 150 мкм. На долю кварца приходится около 10 %
общего объема используемых порошковых наполнителей для полимеров.
Введение кварцевого порошка уменьшает усадку полимеров и тем самым по-
вышает стабильность размеров изделий из КМ.
В числе наполнителей искусственного происхождения – порошкооб-
разные металлы, технический углерод, аэросил, микросферы, технические
алмазы, кубический нитрид бора.
Порошкообразные металлы широко используют в качестве наполните-
ля, особенно следует отметить намного большее, чем в промышленности
пластмасс, потребление порошкообразных металлов в порошковой металлур-
гии. Только в некоторых случаях порошки металлов выпускаются специаль-
но для использования в качестве наполнителя полимеров.
69Мелкие порошки с частицами сферической формы получают распыле-
нием расплавов сильным воздушным потоком. По гранулометрическому со-
ставу различают порошки крупной (от 0,2 мм и менее), средней (от 0,1 мм и
менее) и мелкой (от 0,05 мм и менее) фракций. Насыпная масса порошков
находится в пределах 1,3…3,0 г/см3.
Технический углерод – это техническое название сажи. Сажа представля-
ет собой порошкообразный продукт черного цвета, получаемый при непол-
ном сгорании или термическом разложении углеводородов. Технический уг-
лерод состоит из частиц сферической формы, диаметр которых менее 50 нм.
Свыше 90 % технического углерода в настоящее время получают печным
способом: нефть впрыскивают в реактор, разогретый сгоранием топлива, где
она термически разлагается с образованием дисперсных частиц технического
углерода. Большую часть полученного продукта подвергают гранулирова-
нию для удобства транспортирования, хранения и использования. Кроме
печного в меньших масштабах используют также другие способы получения
сажи: канальный, термический, ламповый, ацетиленовый.
Около 95 % технического углерода расходуется на нужды резинотехни-
ческой промышленности и только менее 5 % используется в качестве напол-
нителя полимеров, при этом обеспечивается их экономия.
Аэросил представляет собой дисперсные частицы диоксида кремния
сферической формы диаметром до 10 нм, иногда этот материал называют
«белой сажей». Получают аэросил гидролизом хлорида кремния в токе ки-
слородно-водородного пламени. Аэросил не токсичен, безвреден, даже при
больших концентрациях не вызывает силикоз. Аэросил применяют для на-
полнения резин и полимеров. Он хорошо диспергируется в большинстве по-
лимеров, однако снижает их жидкотекучесть.
Микросферы – это сферические стеклянные частицы диаметром до 700 мкм.
Получают микросферы распылением расплава стекла. Преимущества микросфер
в качестве наполнителя определяются их формой. Сферическая форма частиц
обеспечивает минимальную вязкость полимеров в процессе получения КМ. Кро-
ме того, сферическая форма частиц стекла обеспечивает их низкую абразивность,
что значительно облегчает процессы переработки КМ из микросфер. Введение
микросфер в полимеры повышает физико-механические характеристики и твер-
дость полученных КМ, увеличивает их износостойкость, водостойкость, корро-
зионную стойкость, вязкость разрушения и уменьшает горючесть. Кроме того,
введение микросфер снижает усадку и коробление изделий. Наилучший усили-
70вающий эффект достигается при оптимальном сочетании микросфер с волокни-
стым наполнителем. Около 80 % производимых микросфер используется для по-
лучения светоотражающих материалов.
Наряду со сплошными применение нашли полые стеклянные микросфе-
ры, основным преимуществом которых является низкая плотность, не превы-
шающая 0,7 г/см3. Наиболее широко используются полые стеклянные микро-
сферы со средним диаметром 75 мкм и плотностью 0,3 г/см3. Полые стеклян-
ные микросферы получают в результате пропускания мелких стеклянных час-
тиц, содержащих порофор, через высокотемпературную зону реактора. Части-
цы при этом плавятся или размягчаются, а порофор разлагается и формирует
полость внутри частицы.
Используя аналогичный технологический принцип, получают полые ор-
ганические и углеродные микросферы.
Основным направлением использования полых микросфер разной при-
роды является введение их в эпоксидные, полиэфирные и полиуретановые
композиции с получением так называемых синтактических пен. При равной
плотности синтактические пены значительно прочнее пенопластов, получае-
мых вспениванием жидких полимеров.
Природные и искусственные вещества, обладающие высокой твердостью,
используют в качестве наполнителя абразивных материалов. Абразивные
материалы предназначены для шлифования и полирования самых разных ма-
териалов. Эти операции выполняются абразивным порошком в свободном со-
стоянии, пастами, в состав которых кроме абразивного порошка входят вязкие
смазывающие вещества, и абразивным инструментом. Абразивный инстру-
мент выполнен из КМ, изготовленного в виде кругов, брусков и шкурки. В та-
ком КМ зерна соединены абразивным наполнителем металлической, полимер-
ной или керамической матрицы. Наибольшее применение в металлообработке
получили карбид бора, корунд, карборунд и сверхтвердые материалы – алмаз
и кубический нитрид бора. Абразивную способность материалов оценивают
по массе сошлифованного эталонного материала, в качестве которого исполь-
зуют неорганическое стекло, при одинаковом расходе абразива.
Абразивостойкие изделия из карбида бора получают высокотемператур-
ным прессованием под высоким давлением (фильеры, сопла пескоструйных
аппаратов, деталей буровых инструментов и др.).
Путем спекания порошка корунда получают так называемый микролит в
форме резцовых пластин, фильер и других готовых к использованию изде-
71лий. Красностойкость микролита 1200 ºС. По износостойкости режущий ин-
струмент из микролита в 2 раза превосходит твердосплавный инструмент, а
износостойкость микролитовых фильер в десятки раз выше стойкости метал-
лических фильер.
Абразивный инструмент с наполнителем из карборунда применяют для
обработки чугуна, цветных металлов и неметаллических материалов, а также
обработки самих инструментов из твердых сплавов и керамики, правки шли-
фовальных кругов.
Алмаз – материал, имеющий наибольшую твердость среди всех природ-
ных веществ; шлифуется только собственным порошком. Разработано полу-
чение искусственных алмазов из графита при температуре 2000 ºС и давле-
нии 5300 МПа. Образующиеся мелкие кристаллы применяют для изготовле-
ния режущих инструментов. Около 80 % производимых технических алмазов
используется в качестве наполнителя КМ инструментального назначения. По
крупности зерна алмазные порошки делят на три группы:
– шлифпорошки с размером зерна выше 50 мкм (контроль размера зерен
осуществляется методом ситового рассева);
– микропорошки с размером зерен менее 50 мкм (размер зерен контро-
лируют с помощью оптического микроскопа);
– субмикропорошки с размером зерен менее 1 мкм (для контроля разме-
ра зерен используют электронный микроскоп).
Шлифпорошки используют для изготовления инструмента на органиче-
ской, керамической или металлической связке для особо тяжелых условий
обработки: резки и обработки железобетона, бурения горных пород, а также
правки абразивных кругов и твердосплавного инструмента.
Микропорошки используют для изготовления инструмента, шлифоваль-
ных паст и суспензий. Инструмент рекомендуют для обработки стекла и дру-
гих хрупких материалов. Порошки используют и при обработке алмазов, ко-
рунда, специальной керамики и других труднообрабатываемых и особо твер-
дых материалов.
Субмикропорошки используют для получения максимального класса
чистоты обработки поверхности полупроводниковых материалов и специ-
альных зеркал для лазерной техники.
Кубический нитрид бора является кристаллографическим аналогом уг-
лерода: электронные свойства химической связи атомов В–N во многом схо-
жи со связью между атомами углерода С–С. Свойства нитрида бора с тетра-
эдрической ячейкой кристаллической решетки схожи со свойствами алмаза.
72Кубический нитрид бора также имеет высокую твердость, лишь немногим
уступая алмазу. Однако, в отличие от алмаза, он абсолютно инертен к окис-
лительным средам как при нормальных, так и повышенных температурах.
Кубический нитрид бора сохраняет высокую твердость при повышенных
температурах, его красностойкость составляет 1500 ºС. Отмеченные отличия
дают кубическому нитриду бора определенные преимущества при использо-
вании в качестве абразивного материала.
Кубический нитрид бора получают искусственно по технологии, анало-
гичной производству синтетических алмазов. Под воздействием высоких тем-
ператур и давлений гексагональная кристаллическая решетка нитрида бора пре-
вращается в кубическую кристаллическую решетку с тетрагональной ячейкой.
Кубический нитрид бора, как и алмаз, получается в виде отдельных зерен. По-
лученный порошок используют в производстве КМ в составе шлифовальных и
отрезных кругов на органической, керамической или металлической связке.
В технологии КМ к волокнистым естественным наполнителям относятся
две их разновидности естественного происхождения – асбест и волластонит.
Асбест – название группы силикатных минералов, обладающих волок-
нистым строением. Волокна асбеста состоят из множества плотно упакован-
ных полых микрофибрилл с наружным диаметром до 40 нм и диаметром по-
лости около 5 нм. Предел прочности на растяжение лучших сортов асбеста
превышает 3000 МПа, что в 5 раз выше прочности наиболее распространен-
ной в машиностроении стали Ст45. Однако изгиб, скручивание и другие ви-
ды деформации в процессе добычи и последующей переработки асбеста су-
щественно снижают его прочность.
Прочностные свойства асбестовых волокон сохраняются до 400 ºС, за-
тем снижаются, и при 600 ºС волокна теряют свою прочность, легко растира-
ясь в порошок. При нагреве до 1450 ºС асбест плавится.
Асбест негорюч, инертен к воздействию щелочей, но не стоек в среде
кислот. На него не действуют солнечная радиация, кислород, озон, он не рас-
творим в воде.
Введение асбеста в матрицу повышает прочность КМ, а также предот-
вращает трещинообразование как в процессе изготовления, так и при экс-
плуатации материала. Асбестовый наполнитель вводят в матрицу из цемента,
каучука, битума, маслосмоляных смесей и др.
Волластонит (химическая формула СаSiO3) – природный минерал, со-
стоит из кристаллов игольчатой формы, имеющих белый цвет. Добыча его
73организована в промышленном масштабе. На долю волластонита как при-
родного наполнителя приходится до 15 % общего расхода наполнителей, ис-
пользуемых в промышленности пластмасс.
Искусственные волокнистые наполнители. Наибольшее применение в
технологии КМ получили металлические, стеклянные, полимерные, углерод-
ные, корундовые, карборундовые и борные волокна. Усредненные характе-
ристики их физико-механических свойств представлены в таблице.
Характеристика волокнистого наполнителя композиционных материалов
Материал наполнителя Диаметр волокна, мкм σв, ГПа
Е, ГПа
ρ, г/см3
Сталь
150
3,5
200
7,9
Стекло
10
4,0
85
2,5
Кевлар
15
4,5
150
1,4
Углерод:
– высокопрочный
7
5,5
300
1,8
– высокомодульный
7
3,0
650
2,0
Карборунд
120
3,0
430
3,2
Бор
100
3,5
400
2,6
Нитевидные кристаллы:
– корунда
–
30
1000
3,8
– карборунда
–
40
800
3,2
Высокопрочная металлическая проволока – один из самых доступных
видов волокон. В качестве наполнителя она используется, главным образом,
в сочетании с металлической и керамической матрицами. Для армирования
металлов рекомендуется проволока из нержавеющей стали. К ее достоинст-
вам относится менее интенсивное, по сравнению с углеродистыми сталями,
взаимодействие с металлической матрицей. При использовании наиболее
широко употребляемой алюминиевой матрицы в процессе изготовления КМ
возможно образование хрупкого интерметаллида FeAl3, который образуется
преимущественно в результате взаимодействия алюминия с ферритной фазой
и существенно менее активно – с аустенитной и мартенситной структурами.
Поэтому для изготовления наполнителя металлических матриц используют
хромоникелевые сплавы аустенитного и мартенситного классов. Прочность
мартенситной проволоки в 1,5 раза выше, чем аустенитной. Однако вследст-
вие отсутствия фазовых превращений при нагревании аустенитная проволока
способна воспринимать нагрузки при повышенных температурах.
Проволоку с высокими физико-механическими показателями получают
также из никелевых, ферроникелевых и кобальтовых сплавов. Реже исполь-
зуют титановую, молибденовую и вольфрамовую проволоки. Две последние
привлекают внимание вследствие высоких значений предела прочности и
модуля упругости при повышенных температурах.
74Стеклянные волокна изготавливают из расплавленного стекла методом
вытягивания или раздува стеклянной струи, которые в зависимости от спосо-
ба формирования называют соответственно непрерывными или штапельны-
ми волокнами. Для получения непрерывного волокна расплав стекла пропус-
кают через отверстия (фильеры) диаметром около 1 мм. Выходящая из филь-
еры нить наматывается на быстро вращающийся барабан. В процессе намот-
ки нить вытягивается в волокно диаметром около 10 мкм. Отдельные волок-
на соединяются в одну прядь, в которой может содержаться до 100 волокон.
Чтобы волокна не слипались и для защиты их от разрушения при трении од-
ного о другое, детали перерабатывающего оборудования и поверхность во-
локон в процессе их вытягивания из нити покрывают замасливателем. Замас-
ливатель уменьшает адгезию между волокном и полимером, ухудшая свойст-
ва стеклопластиков. Поэтому в технологию композиционного материала вво-
дят операцию термохимического удаления замасливателя и нанесения на их
поверхность аппрета, чаще всего на кремнийорганической основе. Аппрет
резко повышает адгезию стеклянного волокна со связующим полимером.
Штапельные волокна получают раздуванием струй расплава стекла воз-
духом или паром на короткие волокна диаметром до 20 мкм. Прочность шта-
пельных волокон в 2–3 раза меньше прочности непрерывных волокон, так
как у штапельных волокон нет ориентационного эффекта.
Для использования КМ при повышенных температурах применяют квар-
цевое волокно. Его получают вытяжкой кварцевых стержней, нагретых до пла-
стического состояния. Максимальное значение прочности кварцевых волокон
диаметром 0,8 мкм достигает 10 000 МПа. Прочность кварцевых волокон со-
храняет высокое значение при повышенных температурах.
Органические волокна. Среди них наиболее перспективны волокна на
основе ароматического полиамида (материал известен под названием кевлар).
Волокна из ароматического полиамида обладают высокой химической
стойкостью, не взаимодействуют с органическими растворителями, а также с мо-
торным топливом и смазками. Они не плавятся и не подвергаются деструкции до
400 ºС и сохраняют длительную прочность при температурах до 200 ºС. То, что
они негорючи, имеет большое практическое значение. Основные свойства кевла-
ра представлены в таблице характеристик волокнистых наполнителей.
К недостаткам волокон из ароматического полиамида следует отнести
их неустойчивость к воздействию щелочей и к кипячению в воде. Кроме то-
го, они подвержены старению под действием ультрафиолетового излучения.
75Углеродные волокна получают термической обработкой полимерных во-
локон из вискозы или полиакрилнитрила, которые называют ПАН-волокна-
ми. Текстильной переработке углеродных волокон препятствует их низкая
пластичность и хрупкость. Поэтому текстильная форма углеродных волокни-
стых материалов закладывается на стадии исходных полимерных волокон.
Вискозные волокна перерабатывают в углеродные волокна преимущест-
венно в виде тканых структур, а ПАН-волокна используют в виде текстиль-
ных нитей. Углеродные волокнистые материалы выпускают в виде непре-
рывных нитей, жгутов, войлока, лент, тканей разного ассортимента, трико-
тажных изделий технического назначения и т. д.
При выборе сырья для производства углеродного волокна необходимо
учитывать, что для вискозного волокна сырьевая база более развита, чем для
ПАН-волокон, но ПАН-волокна имеют более высокий выход углерода в про-
цессе карбонизации. В процессе термодеструкции ПАН-волокон выделяется
значительное количество ядовитого соединения НСN, утилизация которого
значительно усложняет аппаратурное оформление технологического процес-
са термической обработки.
Для получения углеродных волокон используют также нефтяной пек,
лигнин и фенольные смолы, которые обеспечивают более низкую прочность
и упругость, но имеют значительно более низкую себестоимость.
Технологический процесс получения углеродных волокон основан на
термическом разложении исходных органических волокон в строго контро-
лируемых условиях. В процессе карбонизации происходит удаление летучих
веществ из исходного органического полимера, которое сопровождается
уменьшением диаметра волокна.
Термическая переработка органических волокон в углеродные осущест-
вляется в две стадии: карбонизация при температурах около 1000 ºС и графи-
тация при температурах около 2500 ºС. Волокна, подвергнутые только пер-
вой стадии термической обработки, называют карбонизованными волокнами,
а волокна, прошедшие обе стадии – графитированными.
Прочность углеродных волокон пропорциональна прочности исходных
органических волокон, причем по прочности как карбонизованное, так и гра-
фитированное волокно превосходит исходное.
Углеродные волокна выпускают в виде жгута, состоящего из десятков
тысяч отдельных волокон – филаментов – диаметром около 7 мкм. Филамент,
в свою очередь, состоит из нескольких тысяч микрофибрилл 1 (рис. 8.4, а),
76взаимоориентированное расположение
1
2
которых частично является слепком
3
надмолекулярной структуры исходно-
го полимера и частично привнесено
вытяжкой исходного волокна в про-
цессе термической обработки. Степень
а
б
ориентации анизотропного углеродно-
Рис. 8.4. Схема строения волокон:
го волокна регулируют искусственным
а – углеродного; б – борного
вытягиванием волокна в процессе тер-
мической деструкции. С увеличением степени вытягивания возрастают проч-
ность и жесткость волокна. Основные свойства углеродных волокон пред-
ставлены в таблице характеристик.
Борные волокна получают путем химического осаждения бора из газо-
вой фазы на вольфрамовую проволоку 2 (рис. 8.4, б). В качестве подложки
используют вольфрамовую проволоку диаметром около 10 мкм. Диаметр
борных волокон 3 зависит от продолжительности и технологических пара-
метров процесса. Наиболее распространенный диаметр борных волокон око-
ло 100 мкм. Лучшие образцы борного волокна имеют свойства, указанные в
таблице характеристик волокнистых наполнителей.
Характерная особенность борных волокон – высокая твердость. По твер-
дости бор занимает второе место после углерода в модификации алмаза среди
элементов Периодической системы. Микротвердость борных волокон состав-
ляет 35 000 МПа.
Следует отметить разницу коэффициентов температурного линейного
расширения вольфрама и бора: это вызывает большие внутренние напряже-
ния (величина их в некоторых случаях превышает предел прочности борного
покрытия, что приводит к образованию радиальных трещин).
Нитевидные кристаллы представляют собой вещество из кристаллов
нитевидной формы с большим отношением длины к поперечному сечению
(более 20 при диаметре до 5 мкм). Из-за формы их часто называют усами.
При соответствующих условиях кристаллизации любое кристаллическое ве-
щество может быть получено в виде нитевидных кристаллов. В настоящее
время удалось получить более 100 веществ в виде нитевидных кристаллов,
среди них металлы, оксиды, карбиды, галогениды, нитриды, графит и орга-
нические соединения. Интерес к ним вызван их уникальными свойствами:
нитевидные кристаллы обладают крайне высокими значениями прочности и
жесткости (см. таблицу).
77Нитевидные кристаллы могут быть получены из газовой фазы, из распла-
вов и растворов химическим разложением или электролизом последних, а так-
же из твердой фазы. Нитевидные кристаллы выпускаются в виде ваты и бумаги
на основе нитевидных кристаллов (усов) корунда и карборунда. Около 90 %
общего выпуска нитевидных кристаллов приходится на долю карборунда.
Для нитевидных кристаллов характерна обратно пропорциональная за-
висимость прочности от диаметра, что объясняется уменьшением числа де-
фектов с уменьшением размера кристалла. Наибольшее влияние на проч-
ность оказывают дефекты боковой поверхности кристалла. Их устранение
химическим полированием повышает предел прочности при существенном
уменьшении разброса данных параллельных определений. Рекордное значе-
ние предела прочности на растяжение нитевидных кристаллов составляет
41 378,6 МПа (4218 кг/мм2). Оно достигнуто на усах карборунда, выращен-
ных в лабораторных условиях. Это число указывает на поразительные свой-
ства усов и означает, что на нить площадью поперечного сечения 1 мм2 (т. е.
нить диаметром чуть более 1 мм) подвешен груз массой 4 т и нить этот груз
выдерживает. Однако достигнутые показатели физико-механических свойств
нитевидных кристаллов значительно ниже теоретических значений, которые
можно приближенно оценить по формуле:
σвт 
E
,
2π
где σвт – теоретическое значение предела прочности на растяжение (вре-
менного сопротивления) материала; Е – модуль упругости.
Несоответствие теоретических и экспериментальных значений предела
прочности вызвано дефектами строения в реальных кристаллах .
Одним из направлений реализации перспектив повышения прочности ма-
териалов является рассмотренная технология нитевидных кристаллов; другое
направление – уменьшение дефектности материала – получение дискретных
элементов структуры материала размерами менее 100 нм, которые называ-
ются наноструктурами. Это уже другая тема.
